Repository: quantisbia/bia4

# BIA OS — Biofabrication Operating System

> Plataforma de IA científica para formulação de biomateriais, geração de geometrias 3D
> e otimização de bioimpressão. Desenvolvida pela **Quantis Biotechnology**.

---

## 🎯 Visão Geral

- **Nome:** BIA OS — Biofabrication Operating System · Powered by Quantis Biotechnology (BIA = Biofabrication Intelligent Assistant)
- **Stack:** Next.js 14 + TypeScript + TailwindCSS + Prisma + Gemini 2.5 Flash + Claude Sonnet 4.5 (geração de modelo 3D via IA · R12.56)
- **Foco:** Acelerar pesquisa em medicina regenerativa com IA + ferramentas científicas integradas
- **Status:** ✅ Operacional em produção

---

## 🚀 Funcionalidades Principais

### 🧪 Formulador Pro (NOVO em v4.3)
Combina até **8 biomateriais** com análise multi-dimensional via IA:
- 10 templates clínicos (cicatrização, osso, gengiva, mama, vaso, neural, drug delivery, organoide, cartilagem, genérico)
- Score 0-100 em 4 dimensões (mecânico, biológico, manufaturabilidade, regulatório)
- Detecção determinística de incompatibilidades químicas
- Protocolo de bancada passo-a-passo
- Parâmetros de bioimpressão otimizados
- Classificação regulatória estimada (FDA/ANVISA/EMA)
- 3+ DOIs reais de 2020-2025
- Auto-save em localStorage, retry automático, mensagens contextuais
- Exportação em JSON e Markdown

**Rota:** `/dashboard/formulator-pro`
**API:** `POST /api/biomaterials/formulate-pro` (10 créditos / 15 com alternativas)

### 🖨️ Bioimpressão Unificada (NOVO em v4.4 — R1→R8)
Processo linear em **4 etapas** que substitui os antigos `/stl`, `/biomaterials`,
`/bioprinting`, `/bioprinting/engine`, `/bioprinting/dual-porosity`, `/bioprinting/connection-guide`
e `/bioprinter-control`. Estado compartilhado via `BioprintProcessContext` (React Context
+ sessionStorage). Cada etapa desbloqueia a próxima.

| Etapa | Rota | Função |
|------:|------|--------|
| Hub | `/dashboard/bioprint` | Stepper visual + status das 4 etapas |
| 1 — Modelo 3D | `/dashboard/bioprint/model` | Upload ou geração paramétrica entre 5 categorias (membrana/scaffold/vascular/organoide/anatômico) com 20+ geometrias incluindo **TPMS** (Gyroid, Schwarz P, Diamond) e validador de mesh |
| 2 — Biotinta | `/dashboard/bioprint/bioink` | Formular com 807 biomateriais + reologia em tempo real (Hagen-Poiseuille) |
| 3 — Fatiamento | `/dashboard/bioprint/slice` | Motor G-code real com 11 algoritmos + parâmetros biomédicos · **6 créditos** por geração |

### R12.57 — Etapa 1 · Filtro "geometrias verificadas vs experimentais" (2026-07-28)

Correção de UX crítica reportada pela usuária: **geometrias anatômicas complexas apareciam por padrão e travavam** (heart, kidney, femur, TPMS, formas compostas experimentais). Agora:

- **Padrão OFF (novo comportamento)**: só as **13 geometrias verificadas** aparecem — 5 formas paramétricas simples (`membrane`, `disk`, `skin_cylinder`, `cube_tissue`, `vessel`) + 8 testes de imprimibilidade (`test_*`)
- **Toggle "🧪 Mostrar experimentais"** na sidebar do painel "Gerar" — quando ativado, todas as ~30 formas aparecem, com badge **`🧪 exp`** no canto superior direito de cada card experimental
- **Persistência**: preferência salva em `localStorage` (`bia:showExperimentalGeometries`)
- **Auto-detect**: se o usuário voltar para a Etapa 1 com uma geometria experimental já selecionada, o toggle liga automaticamente para ele não perder a seleção
- **Fallback inteligente**: se o usuário estiver numa categoria 100% experimental (ex: `rigid-tissue`, `biomimetic-tpms`, `organoid-vascular`) com o toggle OFF, a UI migra automaticamente para uma categoria com formas verificadas
- **Contador N/M**: cada categoria mostra "5/17 verificadas" quando há formas ocultas
- **Link inline**: header do grid mostra "🧪 12 experimentais ocultas" clicável, que liga o toggle
- **Fonte da verdade**: `BASIC_GEOMETRY_IDS` / `ADVANCED_GEOMETRY_IDS` já existiam em `src/lib/gcode/slicer/geometry-bounds.ts` (13 + 15 = 28 IDs classificados) — a UI agora **consome** essa classificação em vez de mostrar tudo indiscriminadamente

**Rationale**: as formas anatômicas complexas (heart 447k triangles, kidney, femur) e as TPMS (Gyroid, Schwarz, Diamond — geração matemática pesada) frequentemente exigem >30s de slicing ou falham em máquinas modestas. As formas compostas experimentais (`skin_3layer`, `cardiac_patch`, `cornea_curved`, etc.) nem sempre estão registradas no motor B. Esconder por padrão evita frustrar o usuário na primeira sessão sem tirar o poder de quem quer explorar.

**Testes**: 255/255 passando (241 anteriores + 14 novos em `tests/r12_57_experimental_filter.test.ts` cobrindo integridade BASIC/ADVANCED, disjunção dos conjuntos, contagem exata por categoria, e geometrias que travam ficam ocultas por padrão).

**Próximo**: R12.58 (Etapa 2 · biotintas múltiplas — refactor para 2 biotintas com 1 célula cada, conforme prática real do laboratório).

File: scripts/material-database.debug.json (part 1 of 17)
[
  {
    "id": "cect_0000",
    "doi": "10.1002/jbm.b.34347",
    "components": [
      {
        "material": "Poliestireno",
        "value": 100.0,
        "unit": "%w",
        "spec": "100% em peso"
      }
    ],
    "pressure": {
      "min": 900.0,
      "max": 900.0,
      "unit": "kPa"
    },
    "temperatureC": 155.0,
    "temperatureRange": {
      "min": 155.0,
      "max": 155.0,
      "unit": ""
    },
    "speed_mm_s": {
      "min": 3.0,
      "max": 5.0,
      "unit": ""
    },
    "needle": {
      "kind": "diameter_um",
      "diameter_um": 400.0,
      "geometry": "cylindrical",
      "raw": "Cilíndrico de 400 µm"
    },
    "cells": null,
    "notes": ""
  },
  {
    "id": "cect_0001",
    "doi": "10.1002/jbm.b.34347",
    "components": [
      {
        "material": "Açúcar de vidro",
        "value": 100.0,
        "unit": "%w",
        "spec": "100% em peso"
      }
    ],
    "pressure": {
      "min": 70.0,
      "max": 80.0,
      "unit": "kPa"
    },
    "temperatureC": 150.0,
    "temperatureRange": {
      "min": 150.0,
      "max": 150.0,
      "unit": ""
    },
    "speed_mm_s": {
      "min": 10.0,
      "max": 30.0,
      "unit": ""
    },
    "needle": {
      "kind": "diameter_um",
      "diameter_um": 300.0,
      "geometry": "cylindrical",
      "raw": "Cilíndrico de 300 µm"
    },
    "cells": null,
    "notes": ""
  },
  {
    "id": "cect_0002",
    "doi": "10.1021/acsbiomaterials.6b00031",
    "components": [
      {
        "material": "Gelatina metacrilada",
        "value": 5.0,
        "unit": "%w",
        "spec": "5% em peso"
      }
    ],
    "pressure": {
      "min": 0.5,
      "max": 0.5,
      "unit": "bar"
    },
    "temperatureC": 23.0,
    "temperatureRange": {
      "min": 23.0,
      "max": 23.0,
      "unit": ""
    },
    "speed_mm_s": {
      "min": 10.0,
      "max": 10.0,
      "unit": ""
    },
    "needle": {
      "kind": "diameter_um",
      "diameter_um": 400.0,
      "geometry": "cylindrical",
      "raw": "Cilíndrico de 400 µm"
    },
    "cells": {
      "cellType": "Células BeWo da placenta",
      "density_M_per_mL": 10.0
    },
    "notes": "fibronectina adicionada"
  },
  {
    "id": "cect_0003",
    "doi": "10.1021/acsbiomaterials.6b00031",
    "components": [
      {
        "material": "Gelatina metacrilada",
        "value": 10.0,
        "unit": "%w",
        "spec": "10% em peso"
      }
    ],
    "pressure": {
      "min": 0.7,
      "max": 0.7,
      "unit": "bar"
    },
    "temperatureC": 28.0,
    "temperatureRange": {
      "min": 28.0,
      "max": 28.0,
      "unit": ""
    },
    "speed_mm_s": {
      "min": 10.0,
      "max": 10.0,
      "unit": ""
    },
    "needle": {
      "kind": "diameter_um",
      "diameter_um": 400.0,
      "geometry": "cylindrical",
      "raw": "Cilíndrico de 400 µm"
    },
    "cells": {
      "cellType": "Células BeWo da placenta",
      "density_M_per_mL": 10.0
    },
    "notes": "fibronectina adicionada"
  },
  {
    "id": "cect_0004",
    "doi": "10.1002/bit.26850",
    "components": [
      {
        "material": "Gelatina metacrilada",
        "value": 10.0,
        "unit": "%w",
        "spec": "10% em peso"
      }
    ],
    "pressure": {
      "min": 0.5,
      "max": 1.0,
      "unit": "bar"
    },
    "temperatureC": 23.0,
    "temperatureRange": {
      "min": 23.0,
      "max": 23.0,
      "unit": ""
    },
    "speed_mm_s": {
      "min": 10.0,
      "max": 10.0,
      "unit": ""
    },
    "needle": {
      "kind": "diameter_um",
      "diameter_um": 400.0,
      "geometry": "cylindrical",
      "raw": "Cilíndrico de 400 µm"
    },
    "cells": {
      "cellType": "Células endoteliais primárias da veia umbilical humana",
      "density_M_per_mL": 10.0
    },
    "notes": "fibronectina adicionada"
  },
  {
    "id": "cect_0005",
    "doi": "10.1002/jbm.a.36350",
    "components": [
      {
        "material": "Gelatina metacrilada",
        "value": 10.0,
        "unit": "%w",
        "spec": "10% em peso"
      }
    ],
    "pressure": {
      "min": 0.5,
      "max": 1.0,
      "unit": "bar"
    },
    "temperatureC": 23.0,
    "temperatureRange": {
      "min": 23.0,
      "max": 23.0,
      "unit": ""
    },
    "speed_mm_s": {
      "min": 10.0,
      "max": 10.0,
      "unit": ""
    },
    "needle": {
      "kind": "diameter_um",
      "diameter_um": 400.0,
      "geometry": "cylindrical",
      "raw": "Cilíndrico de 400 µm"
    },
    "cells": {
      "cellType": "Células BeWo da placenta",
      "density_M_per_mL": 2.0
    },
    "notes": "fibronectina, dECM placentário adicionado"
  },
  {
    "id": "cect_0006",
    "doi": "10.1088/1758-5090/ab078a",
    "components": [
      {
        "material": "Fibrinogênio",
        "value": 10.0,
        "unit": "%w",
        "spec": "10% em peso"
      },
      {
        "material": "Gelatina",
        "value": 5.0,
        "unit": "%w",
        "spec": "5% em peso"
      }
    ],
    "pressure": {
      "min": 0.5,
      "max": 2.0,
      "unit": "bar"
    },
    "temperatureC": 26.0,
    "temperatureRange": {
      "min": 22.0,
      "max": 26.0,
      "unit": ""
    },
    "speed_mm_s": {
      "min": 2.0,
      "max": 10.0,
      "unit": ""
    },
    "needle": {
      "kind": "diameter_um",
      "diameter_um": 400.0,
      "geometry": "conical",
      "raw": "Cônico de 400 µm"
    },
    "cells": null,
    "notes": "Células endoteliais da veia umbilical humana (2)"
  },
  {
    "id": "cect_0007",
    "doi": "10.1088/1758-5090/ab078a",
    "components": [
      {
        "material": "Fibrinogênio",
        "value": 10.0,
        "unit": "%w",
        "spec": "10% em peso"
      },
      {
        "material": "Gelatina",
        "value": 5.0,
        "unit": "%w",
        "spec": "5% em peso"
      }
    ],
    "pressure": {
      "min": 0.5,
      "max": 2.0,
      "unit": "bar"
    },
    "temperatureC": 26.0,
    "temperatureRange": {
      "min": 22.0,
      "max": 26.0,
      "unit": ""
    },
    "speed_mm_s": {
      "min": 2.0,
      "max": 10.0,
      "unit": ""
    },
    "needle": {
      "kind": "diameter_um",
      "diameter_um": 400.0,
      "geometry": "conical",
      "raw": "Cônico de 400 µm"
    },
    "cells": null,
    "notes": "Células-tronco mesenquimais humanas (2)"
  },
  {
    "id": "cect_0008",
    "doi": "10.1088/1758-5090/ab078a",
    "components": [
      {
        "material": "PCL",
        "value": 100.0,
        "unit": "%w",
        "spec": "100% em peso"
      }
    ],
    "pressure": {
      "min": 5.0,
      "max": 5.0,
      "unit": "bar"
    },
    "temperatureC": 120.0,
    "temperatureRange": {
      "min": 120.0,
      "max": 120.0,
      "unit": ""
    },
    "speed_mm_s": {
      "min": 2.0,
      "max": 2.0,
      "unit": ""
    },
    "needle": {
      "kind": "diameter_um",
      "diameter_um": 400.0,
      "geometry": "cylindrical",
      "raw": "Cilíndrico de 400 µm"
    },
    "cells": null,
    "notes": "Peso molecular do PCL = 43.000."
  },
  {
    "id": "cect_0009",
    "doi": "10.1089/ten.tec.2019.0112",
    "components": [
      {
        "material": "PCL",
        "value": 100.0,
        "unit": "%w",
        "spec": "100% em peso"
      }
    ],
    "pressure": {
      "min": 4.5,
      "max": 4.5,
      "unit": "bar"
    },
    "temperatureC": 160.0,
    "temperatureRange": {
      "min": 160.0,
      "max": 160.0,
      "unit": ""
    },
    "speed_mm_s": {
      "min": 1.3,
      "max": 1.3,
      "unit": ""
    },
    "needle": {
      "kind": "gauge",
      "gauge": 22,
      "geometry": "cylindrical",
      "raw": "Cilíndrico de calibre 22"
    },
    "cells": null,
    "notes": "Peso molecular do PCL = 50 kDa"
  },
  {
    "id": "cect_0010",
    "doi": "10.1089/ten.tec.2019.0112",
    "components": [
      {
        "material": "PCL",
        "value": 100.0,
        "unit": "%w",
        "spec": "100% em peso"
      }
    ],
    "pressure": {
      "min": 5.0,
      "max": 5.0,
      "unit": "bar"
    },
    "temperatureC": 160.0,
    "temperatureRange": {
      "min": 160.0,
      "max": 160.0,
      "unit": ""
    },
    "speed_mm_s": {
      "min": 12.0,
      "max": 12.0,
      "unit": ""
    },
    "needle": {
      "kind": "gauge",
      "gauge": 24,
      "geometry": "cylindrical",
      "raw": "Cilíndrico de calibre 24"
    },
    "cells": null,
    "notes": "Peso molecular do PCL = 50 kDa"
  },
  {
    "id": "cect_0011",
    "doi": "10.1089/ten.tec.2019.0112",
    "components": [
      {
        "material": "PCL",
        "value": 100.0,
        "unit": "%w",
        "spec": "100% em peso"
      }
    ],
    "pressure": {
      "min": 5.5,
      "max": 5.5,
      "unit": "bar"
    },
    "temperatureC": 160.0,
    "temperatureRange": {
      "min": 160.0,
      "max": 160.0,
      "unit": ""
    },
    "speed_mm_s": {
      "min": 1.0,
      "max": 1.0,
      "unit": ""
    },
    "needle": {
      "kind": "gauge",
      "gauge": 27,
      "geometry": "cylindrical",
      "raw": "Cilíndrico de calibre 27"
    },
    "cells": null,
    "notes": "Peso molecular do PCL = 50 kDa"
  },
  {
    "id": "cect_0012",
    "doi": "10.1089/ten.tec.2019.0112",
    "components": [
      {
        "material": "PCL",
        "value": 85.0,
        "unit": "%w",
        "spec": "85% em peso"
      },
      {
        "material": "Hidroxiapatita",
        "value": 15.0,
        "unit": "%w",
        "spec": "15% em peso"
      }
    ],
    "pressure": {
      "min": 4.5,
      "max": 4.5,
      "unit": "bar"
    },
    "temperatureC": 160.0,
    "temperatureRange": {
      "min": 160.0,
      "max": 160.0,
      "unit": ""
    },
    "speed_mm_s": {
      "min": 1.2,
      "max": 1.2,
      "unit": ""
    },
    "needle": {
      "kind": "gauge",
      "gauge": 22,
      "geometry": "cylindrical",
      "raw": "Cilíndrico de calibre 22"
    },
    "cells": null,
    "notes": "Peso molecular do PCL = 50 kDa"
  },
  {
    "id": "cect_0013",
    "doi": "10.1089/ten.tec.2019.0112",
    "components": [
      {
        "material": "PCL",
        "value": 85.0,
        "unit": "%w",
        "spec": "85% em peso"
      },
      {
        "material": "Hidroxiapatita",
        "value": 15.0,
        "unit": "%w",
        "spec": "15% em peso"
      }
    ],
    "pressure": {
      "min": 5.0,
      "max": 5.0,
      "unit": "bar"
    },
    "temperatureC": 160.0,
    "temperatureRange": {
      "min": 160.0,
      "max": 160.0,
      "unit": ""
    },
    "speed_mm_s": {
      "min": 0.5,
      "max": 0.5,
      "unit": ""
    },
    "needle": {
      "kind": "gauge",
      "gauge": 24,
      "geometry": "cylindrical",
      "raw": "Cilíndrico de calibre 24"
    },
    "cells": null,
    "notes": "Peso molecular do PCL = 50 kDa"
  },
  {
    "id": "cect_0014",
    "doi": "10.1089/ten.tec.2019.0112",
    "components": [
      {
        "material": "PCL",
        "value": 85.0,
        "unit": "%w",
        "spec": "85% em peso"
      },
      {
        "material": "Hidroxiapatita",
        "value": 15.0,
        "unit": "%w",
        "spec": "15% em peso"
      }
    ],
    "pressure": {
      "min": 5.5,
      "max": 5.5,
      "unit": "bar"
    },
    "temperatureC": 160.0,
    "temperatureRange": {
      "min": 160.0,
      "max": 160.0,
      "unit": ""
    },
    "speed_mm_s": {
      "min": 0.8,
      "max": 0.8,
      "unit": ""
    },
    "needle": {
      "kind": "gauge",
      "gauge": 27,
      "geometry": "cylindrical",
      "raw": "Cilíndrico de calibre 27"
    },
    "cells": null,
    "notes": "Peso molecular do PCL = 50 kDa"
  },
  {
    "id": "cect_0015",
    "doi": "10.1089/ten.tec.2019.0112",
    "components": [
      {
        "material": "PCL",
        "value": 70.0,
        "unit": "%w",
        "spec": "70% em peso"
      },
      {
        "material": "Hidroxiapatita",
        "value": 30.0,
        "unit": "%w",
        "spec": "30% em peso"
      }
    ],
    "pressure": {
      "min": 5.0,
      "max": 5.0,
      "unit": "bar"
    },
    "temperatureC": 160.0,
    "temperatureRange": {
      "min": 160.0,
      "max": 160.0,
      "unit": ""
    },
    "speed_mm_s": {
      "min": 1.0,
      "max": 1.0,
      "unit": ""
    },
    "needle": {
      "kind": "gauge",
      "gauge": 22,
      "geometry": "cylindrical",
      "raw": "Cilíndrico de calibre 22"
    },
    "cells": null,
    "notes": "Peso molecular do PCL = 50 kDa"
  },
  {
    "id": "cect_0016",
    "doi": "10.1089/ten.tec.2019.0112",
    "components": [
      {
        "material": "PCL",
        "value": 70.0,
        "unit": "%w",
        "spec": "70% em peso"
      },
      {
        "material": "Hidroxiapatita",
        "value": 30.0,
        "unit": "%w",
        "spec": "30% em peso"
      }
    ],
    "pressure": {
      "min": 5.5,
      "max": 5.5,
      "unit": "bar"
    },
    "temperatureC": 160.0,
    "temperatureRange": {
      "min": 160.0,
      "max": 160.0,
      "unit": ""
    },
    "speed_mm_s": {
      "min": 0.8,
      "max": 0.8,
      "unit": ""
    },
    "needle": {
      "kind": "gauge",
      "gauge": 24,
      "geometry": "cylindrical",
      "raw": "Cilíndrico de calibre 24"
    },
    "cells": null,
    "notes": "Peso molecular do PCL = 50 kDa"
  },
  {
    "id": "cect_0017",
    "doi": "10.1089/ten.tec.2019.0112",
    "components": [
      {
        "material": "PCL",
        "value": 70.0,
        "unit": "%w",
        "spec": "70% em peso"
      },
      {
        "material": "Hidroxiapatita",
        "value": 30.0,
        "unit": "%w",
        "spec": "30% em peso"
      }
    ],
    "pressure": {
      "min": 6.5,
      "max": 6.5,
      "unit": "bar"
    },
    "temperatureC": 160.0,
    "temperatureRange": {
      "min": 160.0,
      "max": 160.0,
      "unit": ""
    },
    "speed_mm_s": {
      "min": 0.5,
      "max": 0.5,
      "unit": ""
    },
    "needle": {
      "kind": "gauge",
      "gauge": 27,
      "geometry": "cylindrical",
      "raw": "Cilíndrico de calibre 27"
    },
    "cells": null,
    "notes": "Peso molecular do PCL = 50 kDa"
  },
  {
    "id": "cect_0018",
    "doi": "10.1016/j.actbio.2019.03.041",
    "components": [
      {
        "material": "PCL",
        "value": 100.0,
        "unit": "%w",
        "spec": "100% em peso"
      }
    ],
    "pressure": {
      "min": 5.0,
      "max": 5.0,
      "unit": "bar"
    },
    "temperatureC": 160.0,
    "temperatureRange": {
      "min": 160.0,
      "max": 160.0,
      "unit": ""
    },
    "speed_mm_s": {
      "min": 1.2,
      "max": 1.2,
      "unit": ""
    },
    "needle": {
      "kind": "gauge",
      "gauge": 22,
      "geometry": "cylindrical",
      "raw": "Cilíndrico de calibre 22"
    },
    "cells": null,
    "notes": "Peso molecular do PCL = 50 kDa"
  },
  {
    "id": "cect_0019",
    "doi": "10.1016/j.actbio.2019.03.041",
    "components": [
      {
        "material": "PCL",
        "value": 85.0,
        "unit": "%w",
        "spec": "85% em peso"
      },
      {
        "material": "Hidroxiapatita",
        "value": 15.0,
        "unit": "%w",
        "spec": "15% em peso"
      }
    ],
    "pressure": {
      "min": 5.0,
      "max": 5.0,
      "unit": "bar"
    },
    "temperatureC": 160.0,
    "temperatureRange": {
      "min": 160.0,
      "max": 160.0,
      "unit": ""
    },
    "speed_mm_s": {
      "min": 0.9,
      "max": 0.9,
      "unit": ""
    },
    "needle": {
      "kind": "gauge",
      "gauge": 22,
      "geometry": "cylindrical",
      "raw": "Cilíndrico de calibre 22"
    },
    "cells": null,
    "notes": "Peso molecular do PCL = 50 kDa"
  },
  {
    "id": "cect_0020",
    "doi": "10.1016/j.actbio.2019.03.041",
    "components": [
      {
        "material": "PCL",
        "value": 70.0,
        "unit": "%w",
        "spec": "70% em peso"
      },
      {
        "material": "Hidroxiapatita",
        "value": 30.0,
        "unit": "%w",
        "spec": "30% em peso"
      }
    ],
    "pressure": {
      "min": 5.5,
      "max": 5.5,
      "unit": "bar"
    },
    "temperatureC": 160.0,
    "temperatureRange": {
      "min": 160.0,
      "max": 160.0,
      "unit": ""
    },
    "speed_mm_s": {
      "min": 0.8,
      "max": 0.8,
      "unit": ""
    },
    "needle": {
      "kind": "gauge",
      "gauge": 22,
      "geometry": "cylindrical",
      "raw": "Cilíndrico de calibre 22"
    },
    "cells": null,
    "notes": "Peso molecular do PCL = 50 kDa"
  },
  {
    "id": "cect_0021",
    "doi": "10.1089/ten.tec.2018.0307",
    "components": [
      {
        "material": "PCL",
        "value": 100.0,
        "unit": "%w",
        "spec": "100% em peso"
      }
    ],
    "pressure": {
      "min": 5.0,
      "max": 5.0,
      "unit": "bar"
    },
    "temperatureC": 160.0,
    "temperatureRange": {
      "min": 160.0,
      "max": 160.0,
      "unit": ""
    },
    "speed_mm_s": {
      "min": 1.2,
      "max": 1.2,
      "unit": ""
    },
    "needle": {
      "kind": "gauge",
      "gauge": 22,
      "geometry": "cylindrical",
      "raw": "Cilíndrico de calibre 22"
    },
    "cells": null,
    "notes": "Peso molecular do PCL = 50 kDa"
  },
  {
    "id": "cect_0022",
    "doi": "10.1089/ten.tec.2018.0307",
    "components": [
      {
        "material": "PCL",
        "value": 70.0,
        "unit": "%w",
        "spec": "70% em peso"
      },
      {
        "material": "Hidroxiapatita",
        "value": 30.0,
        "unit": "%w",
        "spec": "30% em peso"
      }
    ],
    "pressure": {
      "min": 5.7,
      "max": 5.7,
      "unit": "bar"
    },
    "temperatureC": 160.0,
    "temperatureRange": {
      "min": 160.0,
      "max": 160.0,
      "unit": ""
    },
    "speed_mm_s": {
      "min": 0.5,
      "max": 0.5,
      "unit": ""
    },
    "needle": {
      "kind": "gauge",
      "gauge": 22,
      "geometry": "cylindrical",
      "raw": "Cilíndrico de calibre 22"
    },
    "cells": null,
    "notes": "Peso molecular do PCL = 50 kDa"
  },
  {
    "id": "cect_0023",
    "doi": "10.1089/ten.tec.2018.0307",
    "components": [
      {
        "material": "PCL",
        "value": 70.0,
        "unit": "%w",
        "spec": "70% em peso"
      },
      {
        "material": "Fosfato tricálcico beta",
        "value": 30.0,
        "unit": "%w",
        "spec": "30% em peso"
      }
    ],
    "pressure": {
      "min": 5.5,
      "max": 5.5,
      "unit": "bar"
    },
    "temperatureC": 160.0,
    "temperatureRange": {
      "min": 160.0,
      "max": 160.0,
      "unit": ""
    },
    "speed_mm_s": {
      "min": 0.8,
      "max": 0.8,
      "unit": ""
    },
    "needle": {
      "kind": "gauge",
      "gauge": 22,
      "geometry": "cylindrical",
      "raw": "Cilíndrico de calibre 22"
    },
    "cells": null,
    "notes": "Peso molecular do PCL = 50 kDa"
  },
  {
    "id": "cect_0024",
    "doi": "10.1089/ten.tec.2018.0307",
    "components": [
      {
        "material": "PCL",
        "value": 70.0,
        "unit": "%w",
        "spec": "70% em peso"
      },
      {
        "material": "Hidroxiapatita",
        "value": 15.0,
        "unit": "%w",
        "spec": "15% em peso"
      },
      {
        "material": "Fosfato tricálcico beta",
        "value": 15.0,
        "unit": "%w",
        "spec": "15% em peso"
      }
    ],
    "pressure": {
      "min": 5.7,
      "max": 5.7,
      "unit": "bar"
    },
    "temperatureC": 160.0,
    "temperatureRange": {
      "min": 160.0,
      "max": 160.0,
      "unit": ""
    },
    "speed_mm_s": {
      "min": 0.7,
      "max": 0.7,
      "unit": ""
    },
    "needle": {
      "kind": "gauge",
      "gauge": 22,
      "geometry": "cylindrical",
      "raw": "Cilíndrico de calibre 22"
    },
    "cells": null,
    "notes": "Peso molecular do PCL = 50 kDa"
  },
  {
    "id": "cect_0025",
    "doi": "10.1088/1758-5090/aa6370",
    "components": [
      {
        "material": "PLGA",
        "value": 100.0,
        "unit": "%w",
        "spec": "100% em peso"
      }
    ],
    "pressure": {
      "min": 9.0,
      "max": 9.0,
      "unit": "bar"
    },
    "temperatureC": 110.0,
    "temperatureRange": {
      "min": 110.0,
      "max": 110.0,
      "unit": ""
    },
    "speed_mm_s": {
      "min": 1.5,
      "max": 1.5,
      "unit": ""
    },
    "needle": {
      "kind": "diameter_um",
      "diameter_um": 200.0,
      "geometry": "cylindrical",
      "raw": "Cilíndrico de 200 µm"
    },
    "cells": null,
    "notes": "LA:GA = 50:50, 9,73 kDa, tampa final de éster"
  },
  {
    "id": "cect_0026",
    "doi": "10.1088/1758-5090/aa6370",
    "components": [
      {
        "material": "PLGA",
        "value": 100.0,
        "unit": "%w",
        "spec": "100% em peso"
      }
    ],
    "pressure": {
      "min": 9.0,
      "max": 9.0,
      "unit": "bar"
    },
    "temperatureC": 135.0,
    "temperatureRange": {
      "min": 135.0,
      "max": 135.0,
      "unit": ""
    },
    "speed_mm_s": {
      "min": 0.7,
      "max": 0.7,
      "unit": ""
    },
    "needle": {
      "kind": "diameter_um",
      "diameter_um": 200.0,
      "geometry": "cylindrical",
      "raw": "Cilíndrico de 200 µm"
    },
    "cells": null,
    "notes": "LA:GA = 50:50, 30,3 kDa, tampa final de éster"
  },
  {
    "id": "cect_0027",
    "doi": "10.1088/1758-5090/aa6370",
    "components": [
      {
        "material": "PLGA",
        "value": 100.0,
        "unit": "%w",
        "spec": "100% em peso"
      }
    ],
    "pressure": {
      "min": 9.0,
      "max": 9.0,
      "unit": "bar"
    },
    "temperatureC": 165.0,
    "temperatureRange": {
      "min": 165.0,
      "max": 165.0,
      "unit": ""
    },
    "speed_mm_s": {
      "min": 0.7,
      "max": 0.7,
      "unit": ""
    },
    "needle": {
      "kind": "diameter_um",
      "diameter_um": 200.0,
      "geometry": "cylindrical",
      "raw": "Cilíndrico de 200 µm"
    },
    "cells": null,
    "notes": "LA:GA = 60:40, 42,6 kDa, tampa final de éster"
  },
  {
    "id": "cect_0028",
    "doi": "10.1088/1758-5090/aa6370",
    "components": [
      {
        "material": "PLGA",
        "value": 100.0,
        "unit": "%w",
        "spec": "100% em peso"
      }
    ],
    "pressure": {
      "min": 9.0,
      "max": 9.0,
      "unit": "bar"
    },
    "temperatureC": 150.0,
    "temperatureRange": {
      "min": 150.0,
      "max": 150.0,
      "unit": ""
    },
    "speed_mm_s": {
      "min": 1.5,
      "max": 1.5,
      "unit": ""
    },
    "needle": {
      "kind": "diameter_um",
      "diameter_um": 200.0,
      "geometry": "cylindrical",
      "raw": "Cilíndrico de 200 µm"
    },
    "cells": null,
    "notes": "LA:GA = 60:40, 33,8 kDa, tampa ácida"
  },
  {
    "id": "cect_0029",
    "doi": "10.1088/1758-5090/aa6370",
    "components": [
      {
        "material": "PLGA",
        "value": 100.0,
        "unit": "%w",
        "spec": "100% em peso"
      }
    ],
    "pressure": {
      "min": 9.0,
      "max": 9.0,
      "unit": "bar"
    },
    "temperatureC": 170.0,
    "temperatureRange": {
      "min": 170.0,
      "max": 170.0,
      "unit": ""
    },
    "speed_mm_s": {
      "min": 0.5,
      "max": 0.5,
      "unit": ""
    },
    "needle": {
      "kind": "diameter_um",
      "diameter_um": 200.0,
      "geometry": "cylindrical",
      "raw": "Cilíndrico de 200 µm"
    },
    "cells": null,
    "notes": "LA:GA = 85:15, 61,9kDa, limite de éster"
  },
  {
    "id": "cect_0030",
    "doi": "10.1088/1758-5090/aa6370",
    "components": [
      {
        "material": "PLGA",
        "value": 100.0,
        "unit": "%w",
        "spec": "100% em peso"
      }
    ],
    "pressure": {
      "min": 7.5,
      "max": 7.5,
      "unit": "bar"
    },
    "temperatureC": 95.0,
    "temperatureRange": {
      "min": 95.0,
      "max": 95.0,
      "unit": ""
    },
    "speed_mm_s": {
      "min": 1.5,
      "max": 1.5,
      "unit": ""
    },
    "needle": {
      "kind": "diameter_um",
      "diameter_um": 400.0,
      "geometry": "cylindrical",
      "raw": "Cilíndrico de 400 µm"
    },
    "cells": null,
    "notes": "LA:GA = 50:50, 9,73 kDa, limite de éster"
  },
  {
    "id": "cect_0031",
    "doi": "10.1088/1758-5090/aa6370",
    "components": [
      {
        "material": "PLGA",
        "value": 100.0,
        "unit": "%w",
        "spec": "100% em peso"
      }
    ],
    "pressure": {
      "min": 8.0,
      "max": 8.0,
      "unit": "bar"
    },
    "temperatureC": 125.0,
    "temperatureRange": {
      "min": 125.0,
      "max": 125.0,
      "unit": ""
    },
    "speed_mm_s": {
      "min": 1.5,
      "max": 1.5,
      "unit": ""
    },
    "needle": {
      "kind": "diameter_um",
      "diameter_um": 400.0,
      "geometry": "cylindrical",
      "raw": "Cilíndrico de 400 µm"
    },
    "cells": null,
    "notes": "LA:GA = 50:50, 30,3 kDa, tampa final de éster"
  },
  {
    "id": "cect_0032",
    "doi": "10.1088/1758-5090/aa6370",
    "components": [
      {
        "material": "PLGA",
        "value": 100.0,
        "unit": "%w",
        "spec": "100% em peso"
      }
    ],
    "pressure": {
      "min": 9.0,
      "max": 9.0,
      "unit": "bar"
    },
    "temperatureC": 140.0,
    "temperatureRange": {
      "min": 140.0,
      "max": 140.0,
      "unit": ""
    },
    "speed_mm_s": {
      "min": 0.5,
      "max": 0.5,
      "unit": ""
    },
    "needle": {
      "kind": "diameter_um",
      "diameter_um": 400.0,
      "geometry": "cylindrical",
      "raw": "Cilíndrico de 400 µm"
    },
    "cells": null,
    "notes": "LA:GA = 60:40, 42,6 kDa, tampa final de éster"
  },
  {
    "id": "cect_0033",
    "doi": "10.1088/1758-5090/aa6370",
    "components": [
      {
        "material": "PLGA",
        "value": 100.0,
        "unit": "%w",
        "spec": "100% em peso"
      }
    ],
    "pressure": {
      "min": 8.0,
      "max": 8.0,
      "unit": "bar"
    },
    "temperatureC": 130.0,
    "temperatureRange": {
      "min": 130.0,
      "max": 130.0,
      "unit": ""
    },
    "speed_mm_s": {
      "min": 1.0,
      "max": 1.0,
      "unit": ""
    },
    "needle": {
      "kind": "diameter_um",
      "diameter_um": 400.0,
      "geometry": "cylindrical",
      "raw": "Cilíndrico de 400 µm"
    },
    "cells": null,
    "notes": "LA:GA = 60:40, 33,8 kDa, tampa final ácida"
  },
  {
    "id": "cect_0034",
    "doi": "10.1088/1758-5090/aa6370",
    "components": [
      {
        "material": "PLGA",
        "value": 100.0,
        "unit": "%w",
        "spec": "100% em peso"
      }
    ],
    "pressure": {
      "min": 8.0,
      "max": 8.0,
      "unit": "bar"
    },
    "temperatureC": 145.0,
    "temperatureRange": {
      "min": 145.0,
      "max": 145.0,
      "unit": ""
    },
    "speed_mm_s": {
      "min": 0.5,
      "max": 0.5,
      "unit": ""
    },
    "needle": {
      "kind": "diameter_um",
      "diameter_um": 400.0,
      "geometry": "cylindrical",
      "raw": "Cilíndrico de 400 µm"
    },
    "cells": null,
    "notes": "LA:GA = 85:15, 61,9 kDa, tampa final de éster"
  },
  {
    "id": "cect_0035",
    "doi": "10.1002/jbm.a.36426",
    "components": [
      {
        "material": "PLGA",
        "value": 100.0,
        "unit": "%w",
        "spec": "100% em peso"
      }
    ],
    "pressure": {
      "min": 9.0,
      "max": 9.0,
      "unit": "bar"
    },
    "temperatureC": 165.0,
    "temperatureRange": {
      "min": 165.0,
      "max": 165.0,
      "unit": ""
    },
    "speed_mm_s": {
      "min": 4.0,
      "max": 4.0,
      "unit": ""
    },
    "needle": {
      "kind": "diameter_um",
      "diameter_um": 200.0,
      "geometry": "cylindrical",
      "raw": "Cilíndrico de 200 µm"
    },
    "cells": null,
    "notes": "LA:GA = 85:15, 35 kD"
  },
  {
    "id": "cect_0036",
    "doi": "10.1016/j.biomaterials.2018.09.022",
    "components": [
      {
        "material": "PLCL",
        "value": 85.0,
        "unit": "%w",
        "spec": "85% em peso"
      },
      {
        "material": "PLGA",
        "value": 15.0,
        "unit": "%w",
        "spec": "15% em peso"
      }
    ],
    "pressure": {
      "min": 6.5,
      "max": 6.5,
      "unit": "bar"
    },
    "temperatureC": 155.0,
    "temperatureRange": {
      "min": 155.0,
      "max": 155.0,
      "unit": ""
    },
    "speed_mm_s": {
      "min": 4.2,
      "max": 4.2,
      "unit": ""
    },
    "needle": {
      "kind": "diameter_um",
      "diameter_um": 200.0,
      "geometry": "cylindrical",
      "raw": "Cilíndrico de 200 µm"
    },
    "cells": null,
    "notes": "Ácido lático: caprolactona = 70:30. 45-55 kDa"
  },
  {
    "id": "cect_0037",
    "doi": "10.1088/1758-5090/8/4/045015",
    "components": [
      {
        "material": "Poliuretano",
        "value": 40.0,
        "unit": "%w",
        "spec": "40% em peso"
      }
    ],
    "pressure": {
      "min": 250.0,
      "max": 250.0,
      "unit": "kPa"
    },
    "temperatureC": 25.0,
    "temperatureRange": {
      "min": 25.0,
      "max": 25.0,
      "unit": ""
    },
    "speed_mm_s": {
      "min": 1.67,
      "max": 1.67,
      "unit": ""
    },
    "needle": {
      "kind": "diameter_um",
      "diameter_um": 200.0,
      "geometry": "cylindrical",
      "raw": "Cilíndrico de 200 µm"
    },
    "cells": null,
    "notes": ""
  },
  {
    "id": "cect_0038",
    "doi": "10.1038/nbt.3413",
    "components": [
      {
        "material": "Gelatina",
        "value": 35.0,
        "unit": "mg/mL",
        "spec": "35 mg/mL"
      },
      {
        "material": "Fibrinogênio",
        "value": 20.0,
        "unit": "mg/mL",
        "spec": "20 mg/mL"
      },
      {
        "material": "Ácido Hialurônico",
        "value": 3.0,
        "unit": "mg/mL",
        "spec": "3 mg/mL"
      },
      {
        "material": "Glicerol",
        "value": 10.0,
        "unit": "%w",
        "spec": "10%"
      }
    ],
    "pressure": {
      "min": 50.0,
      "max": 80.0,
      "unit": "kPa"
    },
    "temperatureC": 18.0,
    "temperatureRange": {
      "min": 18.0,
      "max": 18.0,
      "unit": ""
    },
    "speed_mm_s": {
      "min": 1.0,
      "max": 3.0,
      "unit": ""
    },
    "needle": {
      "kind": "diameter_um",
      "diameter_um": 300.0,
      "geometry": "conical",
      "raw": "Cônico de 300 µm"
    },
    "cells": null,
    "notes": "Células-tronco primárias derivadas do líquido amniótico humano (5)"
  },
  {
    "id": "cect_0039",
    "doi": "10.1038/nbt.3413",
    "components": [
      {
        "material": "Gelatina",
        "value": 45.0,
        "unit": "mg/mL",
        "spec": "45 mg/mL"
      },
      {
        "material": "Fibrinogênio",
        "value": 30.0,
        "unit": "mg/mL",
        "spec": "30 mg/mL"
      },
      {
        "material": "Ácido Hialurônico",
        "value": 3.0,
        "unit": "mg/mL",
        "spec": "3 mg/mL"
      },
      {
        "material": "Glicerol",
        "value": 10.0,
        "unit": "%w",
        "spec": "10%"
      }
    ],
    "pressure": {
      "min": 50.0,
      "max": 80.0,
      "unit": "kPa"
    },
    "temperatureC": 18.0,
    "temperatureRange": {
      "min": 18.0,
      "max": 18.0,
      "unit": ""
    },
    "speed_mm_s": {
      "min": 1.0,
      "max": 3.0,
      "unit": ""
    },
    "needle": {
      "kind": "diameter_um",
      "diameter_um": 300.0,
      "geometry": "conical",
      "raw": "Cônico de 300 µm"
    },
    "cells": null,
    "notes": "Condrócitos primários da orelha de coelho (40)"
  },
  {
    "id": "cect_0040",
    "doi": "10.1038/nbt.3413",
    "components": [
      {
        "material": "Gelatina",
        "value": 35.0,
        "unit": "mg/mL",
        "spec": "35 mg/mL"
      },
      {
        "material": "Fibrinogênio",
        "value": 20.0,
        "unit": "mg/mL",
        "spec": "20 mg/mL"
      },
      {
        "material": "Ácido Hialurônico",
        "value": 3.0,
        "unit": "mg/mL",
        "spec": "3 mg/mL"
      },
      {
        "material": "Glicerol",
        "value": 10.0,
        "unit": "%w",
        "spec": "10%"
      }
    ],
    "pressure": {
      "min": 50.0,
      "max": 80.0,
      "unit": "kPa"
    },
    "temperatureC": 18.0,
    "temperatureRange": {
      "min": 18.0,
      "max": 18.0,
      "unit": ""
    },
    "speed_mm_s": {
      "min": 1.0,
      "max": 3.0,
      "unit": ""
    },
    "needle": {
      "kind": "diameter_um",
      "diameter_um": 300.0,
      "geometry": "conical",
      "raw": "Cônico de 300 µm"
    },
    "cells": null,
    "notes": "Mioblastos C2C12 (3)"
  },
  {
    "id": "cect_0041",
    "doi": "10.1038/nbt.3413",
    "components": [
      {
        "material": "PCL",
        "value": 100.0,
        "unit": "%w",
        "spec": "100% em peso"
      }
    ],
    "pressure": {
      "min": 800.0,
      "max": 800.0,
      "unit": "kPa"
    },
    "temperatureC": 95.0,
    "temperatureRange": {
      "min": 95.0,
      "max": 95.0,
      "unit": ""
    },
    "speed_mm_s": null,
    "needle": {
      "kind": "diameter_um",
      "diameter_um": 250.0,
      "geometry": "conical",
      "raw": "Cônico de 250 µm"
    },
    "cells": null,
    "notes": "PCL Mw = 43.000 - 50.000."
  },
  {
    "id": "cect_0042",
    "doi": "10.1038/nbt.3413",
    "components": [
      {
        "material": "Pluronic F127",
        "value": 33.0,
        "unit": "%w",
        "spec": "33% em peso"
      },
      {
        "material": "Glicerol",
        "value": 10.0,
        "unit": "%w",
        "spec": "10%"
      }
    ],
    "pressure": {
      "min": 200.0,
      "max": 200.0,
      "unit": "kPa"
    },
    "temperatureC": 18.0,
    "temperatureRange": {
      "min": 18.0,
      "max": 18.0,
      "unit": ""
    },
    "speed_mm_s": null,
    "needle": {
      "kind": "diameter_um",
      "diameter_um": 250.0,
      "geometry": "conical",
      "raw": "Cônico de 250 µm"
    },
    "cells": null,
    "notes": ""
  },
  {
    "id": "cect_0043",
    "doi": "10.1016/j.actbio.2018.02.007",
    "components": [
      {
        "material": "Fibrinogênio",
        "value": 20.0,
        "unit": "mg/mL",
        "spec": "20 mg/mL"
      },
      {
        "material": "Gelatina",
        "value": 30.0,
        "unit": "mg/mL",
        "spec": "30 mg/mL"
      },
      {
        "material": "Ácido Hialurônico",
        "value": 3.0,
        "unit": "mg/mL",
        "spec": "3 mg/mL"
      },
      {
        "material": "Glicerol",
        "value": 10.0,
        "unit": "%w",
        "spec": "10%"
      }
    ],
    "pressure": {
      "min": 100.0,
      "max": 100.0,
      "unit": "kPa"
    },
    "temperatureC": 18.0,
    "temperatureRange": {
      "min": 18.0,
      "max": 18.0,
      "unit": ""
    },
    "speed_mm_s": {
      "min": 1.67,
      "max": 1.67,
      "unit": ""
    },
    "needle": {
      "kind": "diameter_um",
      "diameter_um": 200.0,
      "geometry": "conical",
      "raw": "Cônico de 200 µm"
    },
    "cells": null,
    "notes": "Cardiomiócitos ventriculares primários de ratos neonatais (10)"
  },
  {
    "id": "cect_0044",
    "doi": "10.1016/j.actbio.2018.02.007",
    "components": [
      {
        "material": "PCL",
        "value": 100.0,
        "unit": "%w",
        "spec": "100% em peso"
      }
    ],
    "pressure": {
      "min": 750.0,
      "max": 750.0,
      "unit": "kPa"
    },
    "temperatureC": 98.0,
    "temperatureRange": {
      "min": 98.0,
      "max": 98.0,
      "unit": ""
    },
    "speed_mm_s": {
      "min": 1.67,
      "max": 1.67,
      "unit": ""
    },
    "needle": {
      "kind": "diameter_um",
      "diameter_um": 300.0,
      "geometry": "conical",
      "raw": "Cônico de 300 µm"
    },
    "cells": null,
    "notes": "PCL Mw = 43.000 - 50.000."
  },
  {
    "id": "cect_0045",
    "doi": "10.1038/s41598-018-29968-5",
    "components": [
      {
        "material": "Fibrinogênio",
        "value": 20.0,
        "unit": "mg/mL",
        "spec": "20 mg/mL"
      },
      {
        "material": "Gelatina",
        "value": 35.0,
        "unit": "mg/mL",
        "spec": "35 mg/mL"
      },
      {
        "material": "Ácido Hialurônico",
        "value": 3.0,
        "unit": "mg/mL",
        "spec": "3 mg/mL"
      },
      {
        "material": "Glicerol",
        "value": 10.0,
        "unit": "%w",
        "spec": "10%"
      }
    ],
    "pressure": {
      "min": 50.0,
      "max": 70.0,
      "unit": "kPa"
    },
    "temperatureC": 18.0,
    "temperatureRange": {
      "min": 18.0,
      "max": 18.0,
      "unit": ""
    },
    "speed_mm_s": {
      "min": 1.0,
      "max": 3.0,
      "unit": ""
    },
    "needle": {
      "kind": "diameter_um",
      "diameter_um": 300.0,
      "geometry": "conical",
      "raw": "Cônico de 300 µm"
    },
    "cells": null,
    "notes": "Células progenitoras musculares humanas primárias (30)"
  },
  {
    "id": "cect_0046",
    "doi": "10.1038/s41598-018-29968-5",
    "components": [
      {
        "material": "Gelatina",
        "value": 35.0,
        "unit": "mg/mL",
        "spec": "35 mg/mL"
      },
      {
        "material": "Ácido Hialurônico",
        "value": 3.0,
        "unit": "mg/mL",
        "spec": "3 mg/mL"
      },
      {
        "material": "Glicerol",
        "value": 10.0,
        "unit": "%w",
        "spec": "10%"
      }
    ],
    "pressure": {
      "min": 50.0,
      "max": 80.0,
      "unit": "kPa"
    },
    "temperatureC": 18.0,
    "temperatureRange": {
      "min": 18.0,
      "max": 18.0,
      "unit": ""
    },
    "speed_mm_s": {
      "min": 2.67,
      "max": 2.67,
      "unit": ""
    },
    "needle": {
      "kind": "diameter_um",
      "diameter_um": 300.0,
      "geometry": "conical",
      "raw": "Cônico de 300 µm"
    },
    "cells": null,
    "notes": ""
  },
  {
    "id": "cect_0047",
    "doi": "10.1038/s41598-018-29968-5",
    "components": [
      {
        "material": "PCL",
        "value": 100.0,
        "unit": "%w",
        "spec": "100% em peso"
      }
    ],
    "pressure": {
      "min": 780.0,
      "max": 780.0,
      "unit": "kPa"
    },
    "temperatureC": 95.0,
    "temperatureRange": {
      "min": 95.0,
      "max": 95.0,
      "unit": ""
    },
    "speed_mm_s": {
      "min": 1.25,
      "max": 1.25,
      "unit": ""
    },
    "needle": {
      "kind": "diameter_um",
      "diameter_um": 300.0,
      "geometry": "conical",
      "raw": "Cônico de 300 µm"
    },
    "cells": null,
    "notes": "PCL Mw = 43.000 - 50.000."
  },
  {
    "id": "cect_0048",
    "doi": "10.1016/j.bprint.2018.e00028",
    "components": [
      {
        "material": "Ácido Hialurônico",
        "value": 3.0,
        "unit": "mg/mL",
        "spec": "3 mg/mL"
      },
      {
        "material": "Gelatina",
        "value": 30.0,
        "unit": "mg/mL",
        "spec": "30 mg/mL"
      },
      {
        "material": "Fibrinogênio",
        "value": 20.0,
        "unit": "mg/mL",
        "spec": "20 mg/mL"
      },
      {
        "material": "Glicerol",
        "value": 10.0,
        "unit": "%w",
        "spec": "10%"
      }
    ],
    "pressure": {
      "min": 60.0,
      "max": 60.0,
      "unit": "kPa"
    },
    "temperatureC": 18.0,
    "temperatureRange": {
      "min": 18.0,
      "max": 18.0,
      "unit": ""
    },
    "speed_mm_s": {
      "min": 1.0,
      "max": 3.0,
      "unit": ""
    },
    "needle": {
      "kind": "diameter_um",
      "diameter_um": 300.0,
      "geometry": "conical",
      "raw": "Cônico de 300 µm"
    },
    "cells": null,
    "notes": "Queratinócitos epidérmicos humanos (10)"
  },
  {
    "id": "cect_0049",
    "doi": "10.1016/j.bprint.2018.e00028",
    "components": [
      {
        "material": "Ácido Hialurônico",
        "value": 3.0,
        "unit": "mg/mL",
        "spec": "3 mg/mL"
      },
      {
        "material": "Gelatina",
        "value": 30.0,
        "unit": "mg/mL",
        "spec": "30 mg/mL"
      },
      {
        "material": "Fibrinogênio",
        "value": 20.0,
        "unit": "mg/mL",
        "spec": "20 mg/mL"
      },
