Repository: quantisbia/bia4

# BIA OS — Biofabrication Operating System

> Plataforma de IA científica para formulação de biomateriais, geração de geometrias 3D
> e otimização de bioimpressão. Desenvolvida pela **Quantis Biotechnology**.

---

## 🎯 Visão Geral

- **Nome:** BIA OS — Biofabrication Operating System · Powered by Quantis Biotechnology (BIA = Biofabrication Intelligent Assistant)
- **Stack:** Next.js 14 + TypeScript + TailwindCSS + Prisma + Gemini 2.5 Flash + Claude Sonnet 4.5 (geração de modelo 3D via IA · R12.56)
- **Foco:** Acelerar pesquisa em medicina regenerativa com IA + ferramentas científicas integradas
- **Status:** ✅ Operacional em produção

---

File: scripts/material-database.debug.json (part 2 of 17)
[
      {
        "material": "Glicerol",
        "value": 10.0,
        "unit": "%w",
        "spec": "10%"
      }
    ],
    "pressure": {
      "min": 60.0,
      "max": 60.0,
      "unit": "kPa"
    },
    "temperatureC": 18.0,
    "temperatureRange": {
      "min": 18.0,
      "max": 18.0,
      "unit": ""
    },
    "speed_mm_s": {
      "min": 1.0,
      "max": 3.0,
      "unit": ""
    },
    "needle": {
      "kind": "diameter_um",
      "diameter_um": 300.0,
      "geometry": "conical",
      "raw": "Cônico de 300 µm"
    },
    "cells": null,
    "notes": "Fibroblastos epidérmicos humanos (5)"
  },
  {
    "id": "cect_0050",
    "doi": "10.1016/j.bprint.2018.e00028",
    "components": [
      {
        "material": "Poliuretano",
        "value": 100.0,
        "unit": "%w",
        "spec": "100% em peso"
      }
    ],
    "pressure": {
      "min": 1500.0,
      "max": 1500.0,
      "unit": "kPa"
    },
    "temperatureC": 160.0,
    "temperatureRange": {
      "min": 160.0,
      "max": 160.0,
      "unit": ""
    },
    "speed_mm_s": {
      "min": 3.0,
      "max": 3.0,
      "unit": ""
    },
    "needle": {
      "kind": "diameter_um",
      "diameter_um": 200.0,
      "geometry": "conical",
      "raw": "Cônico de 200 µm"
    },
    "cells": null,
    "notes": ""
  },
  {
    "id": "cect_0051",
    "doi": "10.1002/bit.26514",
    "components": [
      {
        "material": "Hydroxyapatite",
        "value": 60.0,
        "unit": "%w",
        "spec": "60 wt%"
      },
      {
        "material": "Beta Tricalcium Phosphate",
        "value": 40.0,
        "unit": "%w",
        "spec": "40 wt%"
      }
    ],
    "pressure": {
      "min": 600.0,
      "max": 600.0,
      "unit": "kPa"
    },
    "temperatureC": 25.0,
    "temperatureRange": {
      "min": 25.0,
      "max": 25.0,
      "unit": ""
    },
    "speed_mm_s": {
      "min": 1.67,
      "max": 1.67,
      "unit": ""
    },
    "needle": {
      "kind": "diameter_um",
      "diameter_um": 610.0,
      "geometry": "conical",
      "raw": "610 µm Conical"
    },
    "cells": null,
    "notes": ""
  },
  {
    "id": "cect_0052",
    "doi": "10.1002/bit.26514",
    "components": [
      {
        "material": "Hydroxyapatite",
        "value": 60.0,
        "unit": "%w",
        "spec": "60 wt%"
      },
      {
        "material": "Beta Tricalcium Phosphate",
        "value": 40.0,
        "unit": "%w",
        "spec": "40 wt%"
      },
      {
        "material": "Zirconium oxide",
        "value": 10.0,
        "unit": "%w",
        "spec": "10 wt%"
      }
    ],
    "pressure": {
      "min": 600.0,
      "max": 600.0,
      "unit": "kPa"
    },
    "temperatureC": 25.0,
    "temperatureRange": {
      "min": 25.0,
      "max": 25.0,
      "unit": ""
    },
    "speed_mm_s": {
      "min": 1.67,
      "max": 1.67,
      "unit": ""
    },
    "needle": {
      "kind": "diameter_um",
      "diameter_um": 610.0,
      "geometry": "conical",
      "raw": "610 µm Conical"
    },
    "cells": null,
    "notes": ""
  },
  {
    "id": "cect_0053",
    "doi": "10.1089/ten.tec.2019.0217",
    "components": [
      {
        "material": "Polystyrene",
        "value": 100.0,
        "unit": "%w",
        "spec": "100 wt%"
      }
    ],
    "pressure": {
      "min": 900.0,
      "max": 900.0,
      "unit": "kPa"
    },
    "temperatureC": 155.0,
    "temperatureRange": {
      "min": 155.0,
      "max": 155.0,
      "unit": ""
    },
    "speed_mm_s": {
      "min": 3.0,
      "max": 5.0,
      "unit": ""
    },
    "needle": {
      "kind": "diameter_um",
      "diameter_um": 400.0,
      "geometry": "cylindrical",
      "raw": "400 µm Cylindrical"
    },
    "cells": null,
    "notes": ""
  },
  {
    "id": "cect_0054",
    "doi": "10.1089/ten.tec.2019.0217",
    "components": [
      {
        "material": "Glass Sugar",
        "value": 100.0,
        "unit": "%w",
        "spec": "100 wt%"
      }
    ],
    "pressure": {
      "min": 70.0,
      "max": 80.0,
      "unit": "kPa"
    },
    "temperatureC": 155.0,
    "temperatureRange": {
      "min": 155.0,
      "max": 155.0,
      "unit": ""
    },
    "speed_mm_s": {
      "min": 10.0,
      "max": 30.0,
      "unit": ""
    },
    "needle": {
      "kind": "diameter_um",
      "diameter_um": 300.0,
      "geometry": "cylindrical",
      "raw": "300 µm Cylindrical"
    },
    "cells": null,
    "notes": ""
  },
  {
    "id": "cect_0055",
    "doi": "10.1016/j.bprint.2020.e00076",
    "components": [
      {
        "material": "Gelatin Methacrylated",
        "value": 7.5,
        "unit": "%w",
        "spec": "7.5 wt%"
      }
    ],
    "pressure": {
      "min": 0.4,
      "max": 0.4,
      "unit": "bar"
    },
    "temperatureC": 23.0,
    "temperatureRange": {
      "min": 23.0,
      "max": 23.0,
      "unit": ""
    },
    "speed_mm_s": {
      "min": 4.0,
      "max": 4.0,
      "unit": ""
    },
    "needle": {
      "kind": "unknown",
      "raw": "27 Gauge Conical"
    },
    "cells": {
      "cellType": "L929 Fibroblasts",
      "density_M_per_mL": 1.0
    },
    "notes": "These conditions are compatible with engraving technology. Due to the low viscosity of the ink it might not be possible to be printed without a mold\" (i.e. engraved fiber) or sacrificial material"
  },
  {
    "id": "cect_0056",
    "doi": "10.1089/ten.tea.2019.0204",
    "components": [
      {
        "material": "PCL",
        "value": 90.0,
        "unit": "%w",
        "spec": "90 wt%"
      },
      {
        "material": "Hydroxyapatite",
        "value": 10.0,
        "unit": "%w",
        "spec": "10 wt%"
      }
    ],
    "pressure": {
      "min": 5.2,
      "max": 5.2,
      "unit": "bar"
    },
    "temperatureC": 160.0,
    "temperatureRange": {
      "min": 160.0,
      "max": 160.0,
      "unit": ""
    },
    "speed_mm_s": {
      "min": 1.1,
      "max": 1.1,
      "unit": ""
    },
    "needle": {
      "kind": "unknown",
      "raw": "22 Gauge Cylindrical"
    },
    "cells": null,
    "notes": ""
  },
  {
    "id": "cect_0057",
    "doi": "10.1089/ten.tea.2019.0204",
    "components": [
      {
        "material": "PCL",
        "value": 80.0,
        "unit": "%w",
        "spec": "80 wt%"
      },
      {
        "material": "Hydroxyapatite",
        "value": 10.0,
        "unit": "%w",
        "spec": "10 wt%"
      },
      {
        "material": "Beta Tricalcium Phosphate",
        "value": 10.0,
        "unit": "%w",
        "spec": "10 wt%"
      }
    ],
    "pressure": {
      "min": 6.0,
      "max": 6.0,
      "unit": "bar"
    },
    "temperatureC": 160.0,
    "temperatureRange": {
      "min": 160.0,
      "max": 160.0,
      "unit": ""
    },
    "speed_mm_s": {
      "min": 1.3,
      "max": 1.3,
      "unit": ""
    },
    "needle": {
      "kind": "unknown",
      "raw": "22 Gauge Cylindrical"
    },
    "cells": null,
    "notes": ""
  },
  {
    "id": "cect_0058",
    "doi": "10.1089/ten.tea.2019.0204",
    "components": [
      {
        "material": "PCL",
        "value": 70.0,
        "unit": "%w",
        "spec": "70 wt%"
      },
      {
        "material": "Hydroxyapatite",
        "value": 10.0,
        "unit": "%w",
        "spec": "10 wt%"
      },
      {
        "material": "Beta Tricalcium Phosphate",
        "value": 20.0,
        "unit": "%w",
        "spec": "20 wt%"
      }
    ],
    "pressure": {
      "min": 6.2,
      "max": 6.2,
      "unit": "bar"
    },
    "temperatureC": 160.0,
    "temperatureRange": {
      "min": 160.0,
      "max": 160.0,
      "unit": ""
    },
    "speed_mm_s": {
      "min": 0.7,
      "max": 0.7,
      "unit": ""
    },
    "needle": {
      "kind": "unknown",
      "raw": "22 Gauge Cylindrical"
    },
    "cells": null,
    "notes": ""
  },
  {
    "id": "cect_0059",
    "doi": "10.1021/acsbiomaterials.6b00026",
    "components": [
      {
        "material": "Polypropylene fumarate (PPF) [85 wt%] Diethyl fumarate (DEF) [15 wt%]",
        "value": null,
        "unit": "",
        "spec": ""
      }
    ],
    "pressure": {
      "min": 2.0,
      "max": 4.0,
      "unit": "bar"
    },
    "temperatureC": 55.0,
    "temperatureRange": {
      "min": 55.0,
      "max": 55.0,
      "unit": ""
    },
    "speed_mm_s": {
      "min": 5.0,
      "max": 20.0,
      "unit": ""
    },
    "needle": {
      "kind": "diameter_um",
      "diameter_um": 250.0,
      "geometry": "conical",
      "raw": "250 µm Conical"
    },
    "cells": null,
    "notes": ""
  },
  {
    "id": "cect_0060",
    "doi": "10.1021/acsbiomaterials.6b00026",
    "components": [
      {
        "material": "Polypropylene fumarate (PPF) [90 wt%] Diethyl fumarate (DEF) [10 wt%]",
        "value": null,
        "unit": "",
        "spec": ""
      }
    ],
    "pressure": {
      "min": 2.0,
      "max": 4.0,
      "unit": "bar"
    },
    "temperatureC": 55.0,
    "temperatureRange": {
      "min": 55.0,
      "max": 55.0,
      "unit": ""
    },
    "speed_mm_s": {
      "min": 5.0,
      "max": 10.0,
      "unit": ""
    },
    "needle": {
      "kind": "diameter_um",
      "diameter_um": 250.0,
      "geometry": "conical",
      "raw": "250 µm Conical"
    },
    "cells": null,
    "notes": ""
  },
  {
    "id": "cect_0061",
    "doi": "10.1080/09205063.2017.1286184",
    "components": [
      {
        "material": "Hydroxyapatite",
        "value": 10.0,
        "unit": "%w",
        "spec": "10 wt%"
      },
      {
        "material": "SDS/DMSO",
        "value": 3.0,
        "unit": "%w",
        "spec": "3 wt%"
      }
    ],
    "pressure": {
      "min": 0.4,
      "max": 0.8,
      "unit": "bar"
    },
    "temperatureC": 65.0,
    "temperatureRange": {
      "min": 55.0,
      "max": 65.0,
      "unit": ""
    },
    "speed_mm_s": {
      "min": 1.5,
      "max": 10.0,
      "unit": ""
    },
    "needle": {
      "kind": "unknown",
      "raw": "18 Gauge Conical"
    },
    "cells": null,
    "notes": ""
  },
  {
    "id": "cect_0062",
    "doi": "10.1080/09205063.2017.1286184",
    "components": [
      {
        "material": "Hydroxyapatite",
        "value": 10.0,
        "unit": "%w",
        "spec": "10 wt%"
      }
    ],
    "pressure": {
      "min": 0.4,
      "max": 0.8,
      "unit": "bar"
    },
    "temperatureC": 65.0,
    "temperatureRange": {
      "min": 55.0,
      "max": 65.0,
      "unit": ""
    },
    "speed_mm_s": {
      "min": 1.5,
      "max": 10.0,
      "unit": ""
    },
    "needle": {
      "kind": "unknown",
      "raw": "18 Gauge Conical"
    },
    "cells": null,
    "notes": ""
  },
  {
    "id": "cect_0063",
    "doi": "10.1080/09205063.2017.1286184",
    "components": [
      {
        "material": "Polypropylene fumarate (PPF) [75 wt%] Diethyl fumarate (DEF) [15 wt%]",
        "value": null,
        "unit": "",
        "spec": ""
      }
    ],
    "pressure": {
      "min": 0.3,
      "max": 0.3,
      "unit": "bar"
    },
    "temperatureC": 50.0,
    "temperatureRange": {
      "min": 50.0,
      "max": 50.0,
      "unit": ""
    },
    "speed_mm_s": {
      "min": 12.0,
      "max": 12.0,
      "unit": ""
    },
    "needle": {
      "kind": "unknown",
      "raw": "18 Gauge Conical"
    },
    "cells": null,
    "notes": ""
  },
  {
    "id": "cect_0064",
    "doi": "10.1080/09205063.2017.1286184",
    "components": [
      {
        "material": "Hydroxyapatite",
        "value": 1.25,
        "unit": "%w",
        "spec": "1.25 wt%"
      }
    ],
    "pressure": {
      "min": 0.4,
      "max": 0.8,
      "unit": "bar"
    },
    "temperatureC": 65.0,
    "temperatureRange": {
      "min": 55.0,
      "max": 65.0,
      "unit": ""
    },
    "speed_mm_s": {
      "min": 1.5,
      "max": 10.0,
      "unit": ""
    },
    "needle": {
      "kind": "unknown",
      "raw": "18 Gauge Conical"
    },
    "cells": null,
    "notes": ""
  },
  {
    "id": "cect_0065",
    "doi": "10.1080/09205063.2017.1286184",
    "components": [
      {
        "material": "Hydroxyapatite",
        "value": 2.5,
        "unit": "%w",
        "spec": "2.5 wt%"
      }
    ],
    "pressure": {
      "min": 0.4,
      "max": 0.8,
      "unit": "bar"
    },
    "temperatureC": 65.0,
    "temperatureRange": {
      "min": 55.0,
      "max": 65.0,
      "unit": ""
    },
    "speed_mm_s": {
      "min": 1.5,
      "max": 10.0,
      "unit": ""
    },
    "needle": {
      "kind": "unknown",
      "raw": "18 Gauge Conical"
    },
    "cells": null,
    "notes": ""
  },
  {
    "id": "cect_0066",
    "doi": "10.1080/09205063.2017.1286184",
    "components": [
      {
        "material": "Hydroxyapatite",
        "value": 5.0,
        "unit": "%w",
        "spec": "5 wt%"
      }
    ],
    "pressure": {
      "min": 0.4,
      "max": 0.8,
      "unit": "bar"
    },
    "temperatureC": 65.0,
    "temperatureRange": {
      "min": 55.0,
      "max": 65.0,
      "unit": ""
    },
    "speed_mm_s": {
      "min": 1.5,
      "max": 10.0,
      "unit": ""
    },
    "needle": {
      "kind": "unknown",
      "raw": "18 Gauge Conical"
    },
    "cells": null,
    "notes": ""
  },
  {
    "id": "cect_0067",
    "doi": "10.1080/09205063.2017.1286184",
    "components": [
      {
        "material": "Hydroxyapatite",
        "value": 10.0,
        "unit": "%w",
        "spec": "10 wt%"
      }
    ],
    "pressure": {
      "min": 0.4,
      "max": 0.8,
      "unit": "bar"
    },
    "temperatureC": 65.0,
    "temperatureRange": {
      "min": 55.0,
      "max": 65.0,
      "unit": ""
    },
    "speed_mm_s": {
      "min": 1.5,
      "max": 10.0,
      "unit": ""
    },
    "needle": {
      "kind": "unknown",
      "raw": "18 Gauge Conical"
    },
    "cells": null,
    "notes": ""
  },
  {
    "id": "cect_0068",
    "doi": "10.1021/acsbiomaterials.6b00641",
    "components": [
      {
        "material": "Polypropylene fumarate (PPF) [85 wt%] Diethyl fumarate (DEF) [15 wt%]",
        "value": null,
        "unit": "",
        "spec": ""
      }
    ],
    "pressure": {
      "min": 0.8,
      "max": 1.6,
      "unit": "bar"
    },
    "temperatureC": 55.0,
    "temperatureRange": {
      "min": 55.0,
      "max": 55.0,
      "unit": ""
    },
    "speed_mm_s": {
      "min": 5.0,
      "max": 5.0,
      "unit": ""
    },
    "needle": {
      "kind": "diameter_um",
      "diameter_um": 340.0,
      "geometry": "conical",
      "raw": "340 µm Conical"
    },
    "cells": null,
    "notes": ""
  },
  {
    "id": "cect_0069",
    "doi": "10.1002/adfm.201907145",
    "components": [
      {
        "material": "Gelatin Methacrylated",
        "value": 7.5,
        "unit": "%w",
        "spec": "7.5 wt%"
      }
    ],
    "pressure": {
      "min": 0.8,
      "max": 1.3,
      "unit": "bar"
    },
    "temperatureC": 23.0,
    "temperatureRange": {
      "min": 19.0,
      "max": 23.0,
      "unit": ""
    },
    "speed_mm_s": {
      "min": 6.0,
      "max": 6.0,
      "unit": ""
    },
    "needle": {
      "kind": "diameter_um",
      "diameter_um": 400.0,
      "geometry": "cylindrical",
      "raw": "400 µm Cylindrical"
    },
    "cells": {
      "cellType": "Primary Adult Human Dermal Fibroblasts",
      "density_M_per_mL": 2.0
    },
    "notes": "Each layer was exposed to UV for 5 secs directly after printing. This helped stabilize the print's large, complex shape of a nose throughout the 6 hour print duration time. Intermittent UV exposure wa"
  },
  {
    "id": "cect_0070",
    "doi": "10.1002/adfm.201907145",
    "components": [
      {
        "material": "PEG Norbornene",
        "value": 5.0,
        "unit": "%w",
        "spec": "5 wt%"
      },
      {
        "material": "PEG Thiol",
        "value": 5.0,
        "unit": "%w",
        "spec": "5 wt%"
      },
      {
        "material": "Alginate",
        "value": 4.0,
        "unit": "%w",
        "spec": "4 wt%"
      }
    ],
    "pressure": {
      "min": 3.5,
      "max": 4.5,
      "unit": "bar"
    },
    "temperatureC": 26.0,
    "temperatureRange": {
      "min": 26.0,
      "max": 26.0,
      "unit": ""
    },
    "speed_mm_s": {
      "min": 6.0,
      "max": 6.0,
      "unit": ""
    },
    "needle": {
      "kind": "diameter_um",
      "diameter_um": 400.0,
      "geometry": "cylindrical",
      "raw": "400 µm Cylindrical"
    },
    "cells": null,
    "notes": ""
  },
  {
    "id": "cect_0071",
    "doi": "10.1161/CIRCRESAHA.119.316155",
    "components": [
      {
        "material": "Gelatin Methacrylated",
        "value": 10.0,
        "unit": "%w",
        "spec": "10 wt%"
      },
      {
        "material": "Collagen Methacrylated",
        "value": 0.25,
        "unit": "%w",
        "spec": "0.25 wt%"
      },
      {
        "material": "Laminin",
        "value": 0.09375,
        "unit": "mg/mL",
        "spec": "0.09375 mg/mL"
      },
      {
        "material": "Fibronectin",
        "value": 0.09375,
        "unit": "mg/mL",
        "spec": "0.09375 mg/mL"
      }
    ],
    "pressure": {
      "min": 28.0,
      "max": 38.0,
      "unit": "kPa"
    },
    "temperatureC": 27.0,
    "temperatureRange": {
      "min": 27.0,
      "max": 27.0,
      "unit": ""
    },
    "speed_mm_s": {
      "min": 10.0,
      "max": 10.0,
      "unit": ""
    },
    "needle": {
      "kind": "unknown",
      "raw": "26 Gauge Cylindrical"
    },
    "cells": {
      "cellType": "Human Induced Pluripotent Stem Cells",
      "density_M_per_mL": 15.0
    },
    "notes": "Rectilinear infill pattern, 40% infill, 0.6mm layer height. Printed in gelatin slurry. Crosslinked during printing, followed by 20 seconds crosslinking on each six sides of print."
  },
  {
    "id": "cect_0072",
    "doi": "10.1016/j.bprint.2016.08.003",
    "components": [
      {
        "material": "Cellulose Nanofibrillated",
        "value": 2.0,
        "unit": "%w",
        "spec": "2 wt%"
      },
      {
        "material": "Alginate",
        "value": 0.5,
        "unit": "%w",
        "spec": "0.5 wt%"
      }
    ],
    "pressure": {
      "min": 40.0,
      "max": 40.0,
      "unit": "kPa"
    },
    "temperatureC": 23.0,
    "temperatureRange": {
      "min": 23.0,
      "max": 23.0,
      "unit": ""
    },
    "speed_mm_s": {
      "min": 5.0,
      "max": 5.0,
      "unit": ""
    },
    "needle": {
      "kind": "diameter_um",
      "diameter_um": 300.0,
      "geometry": "cylindrical",
      "raw": "300 µm Cylindrical"
    },
    "cells": {
      "cellType": "Primary Human Nasoseptal Cartilage",
      "density_M_per_mL": 20.0
    },
    "notes": "Constructs were crosslinked with 100mM CaCl2 for 10 minutes."
  },
  {
    "id": "cect_0073",
    "doi": "10.1007/s10856-019-6258-2",
    "components": [
      {
        "material": "Pluronic F127",
        "value": 60.0,
        "unit": "%w",
        "spec": "60 wt%"
      },
      {
        "material": "Collagen",
        "value": 6.0,
        "unit": "%w",
        "spec": "6 wt%"
      }
    ],
    "pressure": {
      "min": 50.0,
      "max": 85.0,
      "unit": "kPa"
    },
    "temperatureC": 37.0,
    "temperatureRange": {
      "min": 37.0,
      "max": 37.0,
      "unit": ""
    },
    "speed_mm_s": {
      "min": 3.333,
      "max": 3.333,
      "unit": ""
    },
    "needle": {
      "kind": "diameter_um",
      "diameter_um": 337.0,
      "geometry": "cylindrical",
      "raw": "337 µm Cylindrical"
    },
    "cells": null,
    "notes": "Primary Rat Bone Marrow-Derived Mesenchymal Stem Cells (10)"
  },
  {
    "id": "cect_0074",
    "doi": "10.1089/ten.TEC.2020.0053",
    "components": [
      {
        "material": "Gelatin Methacrylated",
        "value": 5.0,
        "unit": "%w",
        "spec": "5 wt%"
      }
    ],
    "pressure": {
      "min": 300.0,
      "max": 300.0,
      "unit": "kPa"
    },
    "temperatureC": 22.0,
    "temperatureRange": {
      "min": 22.0,
      "max": 22.0,
      "unit": ""
    },
    "speed_mm_s": {
      "min": 6.0,
      "max": 6.0,
      "unit": ""
    },
    "needle": {
      "kind": "diameter_um",
      "diameter_um": 260.0,
      "geometry": "cylindrical",
      "raw": "260 µm Cylindrical"
    },
    "cells": {
      "cellType": "Primary Rat Bone Mesenchymal Stem Cells",
      "density_M_per_mL": 5.0
    },
    "notes": "Cooling system implemented for the receiving platform."
  },
  {
    "id": "cect_0075",
    "doi": "10.3390/bioengineering5030055",
    "components": [
      {
        "material": "Gelatin Methacrylated",
        "value": 5.0,
        "unit": "%w",
        "spec": "5 wt%"
      },
      {
        "material": "Alginate-2-Hydroxyethyl Methacrylate",
        "value": 3.0,
        "unit": "%w",
        "spec": "3 wt%"
      }
    ],
    "pressure": {
      "min": 3.8,
      "max": 3.8,
      "unit": "psi"
    },
    "temperatureC": 37.0,
    "temperatureRange": {
      "min": 37.0,
      "max": 37.0,
      "unit": ""
    },
    "speed_mm_s": {
      "min": 4.3333,
      "max": 4.3333,
      "unit": ""
    },
    "needle": {
      "kind": "diameter_um",
      "diameter_um": 400.0,
      "geometry": "cylindrical",
      "raw": "400 µm Cylindrical"
    },
    "cells": null,
    "notes": "Construct crosslinked with Irgacure 2959 (0.1 wt%, .12mW/cm2) post print"
  },
  {
    "id": "cect_0076",
    "doi": "10.3390/bioengineering5030055",
    "components": [
      {
        "material": "Gelatin Methacrylated",
        "value": 5.0,
        "unit": "%w",
        "spec": "5 wt%"
      },
      {
        "material": "Silicate Nanoparticles",
        "value": 1.0,
        "unit": "%w",
        "spec": "1 wt%"
      }
    ],
    "pressure": {
      "min": 2.8,
      "max": 2.8,
      "unit": "psi"
    },
    "temperatureC": 30.0,
    "temperatureRange": {
      "min": 30.0,
      "max": 30.0,
      "unit": ""
    },
    "speed_mm_s": {
      "min": 4.3333,
      "max": 4.3333,
      "unit": ""
    },
    "needle": {
      "kind": "diameter_um",
      "diameter_um": 400.0,
      "geometry": "cylindrical",
      "raw": "400 µm Cylindrical"
    },
    "cells": null,
    "notes": "Construct crosslinked with Irgacure 2959 (0.1 wt%, .12mW/cm2) post print"
  },
  {
    "id": "cect_0077",
    "doi": "10.1039/C9BM01271K",
    "components": [
      {
        "material": "Gelatin Methacrylated",
        "value": 4.0,
        "unit": "%w",
        "spec": "4 wt%"
      },
      {
        "material": "Chitosan",
        "value": 4.0,
        "unit": "%w",
        "spec": "4 wt%"
      }
    ],
    "pressure": {
      "min": 400.0,
      "max": 400.0,
      "unit": "kPa"
    },
    "temperatureC": 40.0,
    "temperatureRange": {
      "min": 40.0,
      "max": 40.0,
      "unit": ""
    },
    "speed_mm_s": {
      "min": 8.0,
      "max": 8.0,
      "unit": ""
    },
    "needle": {
      "kind": "diameter_um",
      "diameter_um": 200.0,
      "geometry": "cylindrical",
      "raw": "200 µm Cylindrical"
    },
    "cells": null,
    "notes": "Construct crosslinked with Irgacure 2959 (0.5 wt%, .50mW/cm2) post print"
  },
  {
    "id": "cect_0078",
    "doi": "10.1039/C9BM01271K",
    "components": [
      {
        "material": "Gelatin Methacrylated",
        "value": 4.0,
        "unit": "%w",
        "spec": "4 wt%"
      },
      {
        "material": "Chitosan",
        "value": 4.0,
        "unit": "%w",
        "spec": "4 wt%"
      }
    ],
    "pressure": {
      "min": 500.0,
      "max": 500.0,
      "unit": "kPa"
    },
    "temperatureC": 40.0,
    "temperatureRange": {
      "min": 40.0,
      "max": 40.0,
      "unit": ""
    },
    "speed_mm_s": {
      "min": 5.0,
      "max": 5.0,
      "unit": ""
    },
    "needle": {
      "kind": "diameter_um",
      "diameter_um": 150.0,
      "geometry": "cylindrical",
      "raw": "150 µm Cylindrical"
    },
    "cells": null,
    "notes": "Construct crosslinked with Irgacure 2959 (0.5 wt%, 50mW/cm2) post print"
  },
  {
    "id": "cect_0079",
    "doi": "10.1016/j.jmbbm.2017.12.018",
    "components": [
      {
        "material": "Alginate",
        "value": 5.0,
        "unit": "%w",
        "spec": "5 wt%"
      },
      {
        "material": "Gelatin",
        "value": 6.0,
        "unit": "%w",
        "spec": "6 wt%"
      }
    ],
    "pressure": {
      "min": 103.0,
      "max": 103.0,
      "unit": "kPa"
    },
    "temperatureC": 37.0,
    "temperatureRange": {
      "min": 37.0,
      "max": 37.0,
      "unit": ""
    },
    "speed_mm_s": {
      "min": 5.0,
      "max": 5.0,
      "unit": ""
    },
    "needle": {
      "kind": "unknown",
      "raw": "27 Gauge Cylindrical"
    },
    "cells": null,
    "notes": ""
  },
  {
    "id": "cect_0080",
    "doi": "10.1016/j.jmbbm.2017.12.018",
    "components": [
      {
        "material": "Alginate",
        "value": 5.0,
        "unit": "%w",
        "spec": "5 wt%"
      },
      {
        "material": "Gelatin",
        "value": 8.0,
        "unit": "%w",
        "spec": "8 wt%"
      }
    ],
    "pressure": {
      "min": 172.0,
      "max": 172.0,
      "unit": "kPa"
    },
    "temperatureC": 37.0,
    "temperatureRange": {
      "min": 37.0,
      "max": 37.0,
      "unit": ""
    },
    "speed_mm_s": {
      "min": 5.0,
      "max": 5.0,
      "unit": ""
    },
    "needle": {
      "kind": "unknown",
      "raw": "27 Gauge Cylindrical"
    },
    "cells": null,
    "notes": ""
  },
  {
    "id": "cect_0081",
    "doi": "10.1016/j.jmbbm.2017.12.018",
    "components": [
      {
        "material": "Alginate",
        "value": 7.0,
        "unit": "%w",
        "spec": "7 wt%"
      },
      {
        "material": "Gelatin",
        "value": 8.0,
        "unit": "%w",
        "spec": "8 wt%"
      }
    ],
    "pressure": {
      "min": 193.0,
      "max": 193.0,
      "unit": "kPa"
    },
    "temperatureC": 37.0,
    "temperatureRange": {
      "min": 37.0,
      "max": 37.0,
      "unit": ""
    },
    "speed_mm_s": {
      "min": 5.0,
      "max": 5.0,
      "unit": ""
    },
    "needle": {
      "kind": "unknown",
      "raw": "27 Gauge Cylindrical"
    },
    "cells": null,
    "notes": ""
  },
  {
    "id": "cect_0082",
    "doi": "10.1016/j.jmbbm.2017.12.018",
    "components": [
      {
        "material": "Alginate",
        "value": 9.0,
        "unit": "%w",
        "spec": "9 wt%"
      },
      {
        "material": "Gelatin",
        "value": 6.0,
        "unit": "%w",
        "spec": "6 wt%"
      }
    ],
    "pressure": {
      "min": 276.0,
      "max": 276.0,
      "unit": "kPa"
    },
    "temperatureC": 37.0,
    "temperatureRange": {
      "min": 37.0,
      "max": 37.0,
      "unit": ""
    },
    "speed_mm_s": {
      "min": 5.0,
      "max": 5.0,
      "unit": ""
    },
    "needle": {
      "kind": "unknown",
      "raw": "27 Gauge Cylindrical"
    },
    "cells": null,
    "notes": ""
  },
  {
    "id": "cect_0083",
    "doi": "10.1016/j.jmbbm.2017.12.018",
    "components": [
      {
        "material": "Alginate",
        "value": 5.0,
        "unit": "%w",
        "spec": "5 wt%"
      },
      {
        "material": "Gelatin",
        "value": 10.0,
        "unit": "%w",
        "spec": "10 wt%"
      }
    ],
    "pressure": {
      "min": 310.0,
      "max": 310.0,
      "unit": "kPa"
    },
    "temperatureC": 37.0,
    "temperatureRange": {
      "min": 37.0,
      "max": 37.0,
      "unit": ""
    },
    "speed_mm_s": {
      "min": 5.0,
      "max": 5.0,
      "unit": ""
    },
    "needle": {
      "kind": "unknown",
      "raw": "27 Gauge Cylindrical"
    },
    "cells": null,
    "notes": ""
  },
  {
    "id": "cect_0084",
    "doi": "10.1016/j.jmbbm.2017.12.018",
    "components": [
      {
        "material": "Alginate",
        "value": 7.0,
        "unit": "%w",
        "spec": "7 wt%"
      },
      {
        "material": "Gelatin",
        "value": 6.0,
        "unit": "%w",
        "spec": "6 wt%"
      }
    ],
    "pressure": {
      "min": 186.0,
      "max": 186.0,
      "unit": "kPa"
    },
    "temperatureC": 37.0,
    "temperatureRange": {
      "min": 37.0,
      "max": 37.0,
      "unit": ""
    },
    "speed_mm_s": {
      "min": 5.0,
      "max": 5.0,
      "unit": ""
    },
    "needle": {
      "kind": "unknown",
      "raw": "27 Gauge Cylindrical"
    },
    "cells": null,
    "notes": ""
  },
  {
    "id": "cect_0085",
    "doi": "10.1002/adhm.201801631",
    "components": [
      {
        "material": "Alginate",
        "value": 3.0,
        "unit": "%w",
        "spec": "3 wt%"
      },
      {
        "material": "Methylcellulose",
        "value": 9.0,
        "unit": "%w",
        "spec": "9 wt%"
      }
    ],
    "pressure": {
      "min": 40.0,
      "max": 50.0,
      "unit": "kPa"
    },
    "temperatureC": 25.0,
    "temperatureRange": {
      "min": 25.0,
      "max": 25.0,
      "unit": ""
    },
    "speed_mm_s": {
      "min": 10.0,
      "max": 10.0,
      "unit": ""
    },
    "needle": {
      "kind": "diameter_um",
      "diameter_um": 840.0,
      "geometry": "cylindrical",
      "raw": "840 µm Cylindrical"
    },
    "cells": null,
    "notes": "Pancreatic Inslets were encapsulated into the scaffold. The constructs were also crosslinked with 70mM SrCl2 for 10 minutes."
  },
  {
    "id": "cect_0086",
    "doi": "10.1021/acsami.9b09782",
    "components": [
      {
        "material": "Gelatin Methacrylated",
        "value": 5.0,
        "unit": "%w",
        "spec": "5 wt%"
      }
    ],
    "pressure": null,
    "temperatureC": 25.0,
    "temperatureRange": {
      "min": 15.0,
      "max": 25.0,
      "unit": ""
    },
    "speed_mm_s": {
      "min": 4.0,
      "max": 6.0,
      "unit": ""
    },
    "needle": {
      "kind": "diameter_um",
      "diameter_um": 210.0,
      "geometry": "cylindrical",
      "raw": "210 µm Cylindrical"
    },
    "cells": {
      "cellType": "NIH 3T3 Fibroblasts",
      "density_M_per_mL": 1.0
    },
    "notes": "Construct crosslinked with Irgacure 2959 (0.5 wt%, 8mW/cm2, 40s) post print"
  },
  {
    "id": "cect_0087",
    "doi": "10.1021/acsami.9b09782",
    "components": [
      {
        "material": "Gelatin Methacrylated",
        "value": 5.0,
        "unit": "%w",
        "spec": "5 wt%"
      },
      {
        "material": "Silk Fibroin",
        "value": 1.0,
        "unit": "%w",
        "spec": "1 wt%"
      }
    ],
    "pressure": null,
    "temperatureC": 25.0,
    "temperatureRange": {
      "min": 15.0,
      "max": 25.0,
      "unit": ""
    },
    "speed_mm_s": {
      "min": 4.0,
      "max": 6.0,
      "unit": ""
    },
    "needle": {
      "kind": "diameter_um",
      "diameter_um": 210.0,
      "geometry": "cylindrical",
      "raw": "210 µm Cylindrical"
    },
    "cells": {
      "cellType": "NIH 3T3 Fibroblasts",
      "density_M_per_mL": 1.0
    },
    "notes": "Construct crosslinked with Irgacure 2959 (0.5 wt%, 8mW/cm2, 40s) post print"
  },
  {
    "id": "cect_0088",
    "doi": "10.1016/j.jmbbn.2019.06.014",
    "components": [
      {
        "material": "Alginate",
        "value": 2.0,
        "unit": "%w",
        "spec": "2 wt%"
      },
      {
        "material": "Kappa Carrageenan",
        "value": 1.5,
        "unit": "%w",
        "spec": "1.5 wt%"
      }
    ],
    "pressure": {
      "min": 50.0,
      "max": 50.0,
      "unit": "kPa"
    },
    "temperatureC": 25.0,
    "temperatureRange": {
      "min": 25.0,
      "max": 25.0,
      "unit": ""
    },
    "speed_mm_s": {
      "min": 2.0,
      "max": 2.0,
      "unit": ""
    },
    "needle": {
      "kind": "diameter_um",
      "diameter_um": 510.0,
      "geometry": "cylindrical",
      "raw": "510 µm Cylindrical"
    },
    "cells": {
      "cellType": "Primary Rabbit Adipose-Dervied Mesenchymal Stem Cells",
      "density_M_per_mL": 5.0
    },
    "notes": "CaSO4 was used at 1 wt% to initially crosslink the hydrogels"
  },
  {
    "id": "cect_0089",
    "doi": "10.1016/j.jmbbn.2019.06.014",
    "components": [
      {
        "material": "Alginate",
        "value": 2.0,
        "unit": "%w",
        "spec": "2 wt%"
      }
    ],
    "pressure": {
      "min": 30.0,
      "max": 30.0,
      "unit": "kPa"
    },
    "temperatureC": 25.0,
    "temperatureRange": {
      "min": 25.0,
      "max": 25.0,
      "unit": ""
    },
    "speed_mm_s": {
      "min": 4.0,
      "max": 4.0,
      "unit": ""
    },
    "needle": {
      "kind": "diameter_um",
      "diameter_um": 510.0,
      "geometry": "cylindrical",
      "raw": "510 µm Cylindrical"
    },
    "cells": {
      "cellType": "Primary Rabbit Adipose-Dervied Mesenchymal Stem Cells",
      "density_M_per_mL": 5.0
    },
    "notes": "CaSO4 was used at 1 wt% to initially crosslink the hydrogels"
  },
  {
    "id": "cect_0090",
    "doi": "10.1038/s41598-020-61606-c",
    "components": [
      {
        "material": "Alginate",
        "value": 3.0,
        "unit": "%w",
        "spec": "3 wt%"
      }
    ],
    "pressure": {
      "min": 50.0,
      "max": 50.0,
      "unit": "kPa"
    },
    "temperatureC": 22.0,
    "temperatureRange": {
      "min": 22.0,
      "max": 22.0,
      "unit": ""
    },
    "speed_mm_s": {
      "min": 2.5,
      "max": 2.5,
      "unit": ""
    },
    "needle": {
      "kind": "unknown",
      "raw": "30 Gauge Cylindrical"
    },
    "cells": {
      "cellType": "NIH 3T3 Fibroblasts",
      "density_M_per_mL": 1.0
    },
    "notes": "A pluronic F127 and laponite support bath was used. The bath also contained 1wt% CaCl2 ."
  },
  {
    "id": "cect_0091",
    "doi": "10.1007/s42242-020-00076-6",
    "components": [
      {
        "material": "Hyaluronic Acid",
        "value": 2.0,
        "unit": "%w",
        "spec": "2 wt%"
      },
      {
        "material": "Alginate",
        "value": 1.0,
        "unit": "%w",
        "spec": "1 wt%"
      },
      {
        "material": "Gelatin",
        "value": 3.75,
        "unit": "%w",
        "spec": "3.75 wt%"
      }
    ],
    "pressure": {
      "min": 3.0,
      "max": 3.0,
      "unit": "bar"
    },
    "temperatureC": 37.0,
    "temperatureRange": {
      "min": 37.0,
      "max": 37.0,
      "unit": ""
    },
    "speed_mm_s": {
      "min": 2.3,
      "max": 2.3,
      "unit": ""
    },
    "needle": {
      "kind": "unknown",
      "raw": "25 Gauge Cylindrical"
    },
    "cells": null,
    "notes": "Human Glial Cells (1.5)"
  },
  {
    "id": "cect_0092",
    "doi": "10.1007/s42242-020-00076-6",
    "components": [
      {
        "material": "Hyaluronic Acid",
        "value": 2.0,
        "unit": "%w",
        "spec": "2 wt%"
      },
      {
        "material": "Alginate",
        "value": 1.0,
        "unit": "%w",
        "spec": "1 wt%"
      },
      {
        "material": "Gelatin",
        "value": 7.5,
        "unit": "%w",
        "spec": "7.5 wt%"
      }
    ],
    "pressure": {
      "min": 3.0,
      "max": 3.0,
      "unit": "bar"
    },
    "temperatureC": 37.0,
    "temperatureRange": {
      "min": 37.0,
      "max": 37.0,
      "unit": ""
    },
    "speed_mm_s": {
      "min": 2.3,
      "max": 2.3,
      "unit": ""
    },
    "needle": {
      "kind": "unknown",
      "raw": "25 Gauge Cylindrical"
    },
    "cells": null,
    "notes": "Human Glial Cells (1.5)"
  },
  {
    "id": "cect_0093",
    "doi": "10.1002/term.1682",
    "components": [
      {
        "material": "PCL",
        "value": 100.0,
        "unit": "%w",
        "spec": "100 wt%"
      }
    ],
    "pressure": {
      "min": 650.0,
      "max": 650.0,
      "unit": "kPa"
    },
    "temperatureC": 80.0,
    "temperatureRange": {
      "min": 80.0,
      "max": 80.0,
      "unit": ""
    },
    "speed_mm_s": {
      "min": 1.333,
      "max": 1.333,
      "unit": ""
    },
    "needle": {
      "kind": "diameter_um",
      "diameter_um": 250.0,
      "geometry": "cylindrical",
      "raw": "250 µm Cylindrical"
    },
    "cells": null,
    "notes": "PCL MW = 70,000 - 90,000"
  },
  {
    "id": "cect_0094",
    "doi": "10.1002/term.1682",
    "components": [
      {
        "material": "Alginate",
        "value": 4.0,
        "unit": "%w",
        "spec": "4 wt%"
      }
    ],
    "pressure": {
      "min": 9.0,
      "max": 9.0,
      "unit": "kPa"
    },
    "temperatureC": 22.0,
    "temperatureRange": {
      "min": 22.0,
      "max": 22.0,
      "unit": ""
    },
    "speed_mm_s": {
      "min": 6.666667,
      "max": 6.666667,
      "unit": ""
    },
    "needle": {
      "kind": "diameter_um",
      "diameter_um": 250.0,
      "geometry": "conical",
      "raw": "250 µm Conical"
    },
    "cells": {
      "cellType": "Primary Human Nasal Septal Cartilage Chondrocyte",
      "density_M_per_mL": 1.0
    },
    "notes": "Alginate was dispensed in the lines between the lines of the PCL layers"
  },
  {
    "id": "cect_0095",
    "doi": "10.1002/term.1682",
    "components": [
      {
        "material": "Alginate",
        "value": 6.0,
        "unit": "%w",
        "spec": "6 wt%"
      }
    ],
    "pressure": {
      "min": 20.0,
      "max": 20.0,
      "unit": "kPa"
    },
    "temperatureC": 22.0,
    "temperatureRange": {
      "min": 22.0,
      "max": 22.0,
      "unit": ""
    },
    "speed_mm_s": {
      "min": 6.666667,
      "max": 6.666667,
      "unit": ""
    },
    "needle": {
      "kind": "diameter_um",
      "diameter_um": 250.0,
      "geometry": "conical",
      "raw": "250 µm Conical"
    },
    "cells": {
      "cellType": "Primary Human Nasal Septal Cartilage Chondrocyte",
      "density_M_per_mL": 1.0
    },
    "notes": "Alginate was dispensed in the lines between the lines of the PCL layers"
  },
  {
    "id": "cect_0096",
    "doi": "10.1002/jbm.a.37006",
    "components": [
      {
        "material": "PCU",
        "value": 100.0,
        "unit": "%w",
        "spec": "100 wt%"
      }
    ],
    "pressure": null,
    "temperatureC": 220.0,
    "temperatureRange": {
      "min": 220.0,
      "max": 220.0,
      "unit": ""
    },
    "speed_mm_s": {
      "min": 6.0,
      "max": 6.0,
      "unit": ""
    },
    "needle": {
      "kind": "diameter_um",
      "diameter_um": 0.0,
      "geometry": "cylindrical",
      "raw": "An FDM printer was used. 0 µm in-plane pore size"
    },
    "cells": null,
    "notes": "An FDM printer was used. 0 µm in-plane pore size"
  },
  {
    "id": "cect_0097",
    "doi": "10.1002/jbm.a.37006",
    "components": [
      {
        "material": "PCU",
        "value": 100.0,
        "unit": "%w",
        "spec": "100 wt%"
      }
    ],
    "pressure": null,
    "temperatureC": 215.0,
    "temperatureRange": {
      "min": 215.0,
      "max": 215.0,
      "unit": ""
    },
    "speed_mm_s": {
      "min": 6.0,
      "max": 6.0,
      "unit": ""
    },
    "needle": {
      "kind": "diameter_um",
      "diameter_um": 100.0,
      "geometry": "cylindrical",
      "raw": "An FDM printer was used. 100 µm in-plane pore size, printing head temp was set to 220 C for first layer"
    },
    "cells": null,
    "notes": "An FDM printer was used. 100 µm in-plane pore size, printing head temp was set to 220 C for first layer"
  },
  {
    "id": "cect_0098",
    "doi": "10.1002/jbm.a.37006",
    "components": [
      {
        "material": "PCU",
        "value": 100.0,
        "unit": "%w",
        "spec": "100 wt%"
      }
    ],
    "pressure": null,
    "temperatureC": 215.0,
    "temperatureRange": {
      "min": 215.0,
      "max": 215.0,
      "unit": ""
    },
    "speed_mm_s": {
      "min": 6.0,
      "max": 6.0,
      "unit": ""
    },
    "needle": {
      "kind": "diameter_um",
      "diameter_um": 200.0,
      "geometry": "cylindrical",
      "raw": "An FDM printer was used. 200 µm in-plane pore size, printing head temp was set to 215 C for first layer"
    },
    "cells": null,
    "notes": "An FDM printer was used. 200 µm in-plane pore size, printing head temp was set to 215 C for first layer"
  },
  {
    "id": "cect_0099",
    "doi": "10.1002/jbm.a.37006",
    "components": [
      {
        "material": "PCU",
        "value": 100.0,
        "unit": "%w",
