Repository: quantisbia/bia4

# BIA OS — Biofabrication Operating System

> Plataforma de IA científica para formulação de biomateriais, geração de geometrias 3D
> e otimização de bioimpressão. Desenvolvida pela **Quantis Biotechnology**.

---

## 🎯 Visão Geral

- **Nome:** BIA OS — Biofabrication Operating System · Powered by Quantis Biotechnology (BIA = Biofabrication Intelligent Assistant)
- **Stack:** Next.js 14 + TypeScript + TailwindCSS + Prisma + Gemini 2.5 Flash + Claude Sonnet 4.5 (geração de modelo 3D via IA · R12.56)
- **Foco:** Acelerar pesquisa em medicina regenerativa com IA + ferramentas científicas integradas
- **Status:** ✅ Operacional em produção

---

File: scripts/material-database.debug.json (part 3 of 17)
[
        "spec": "100 wt%"
      }
    ],
    "pressure": null,
    "temperatureC": 212.0,
    "temperatureRange": {
      "min": 212.0,
      "max": 212.0,
      "unit": ""
    },
    "speed_mm_s": {
      "min": 6.0,
      "max": 6.0,
      "unit": ""
    },
    "needle": {
      "kind": "diameter_um",
      "diameter_um": 400.0,
      "geometry": "cylindrical",
      "raw": "An FDM printer was used. 400 µm in-plane pore size, printing head temp was set to 220 C for first layer"
    },
    "cells": null,
    "notes": "An FDM printer was used. 400 µm in-plane pore size, printing head temp was set to 220 C for first layer"
  },
  {
    "id": "cect_0100",
    "doi": "10.1002/jbm.a.37006",
    "components": [
      {
        "material": "PCU",
        "value": 100.0,
        "unit": "%w",
        "spec": "100 wt%"
      }
    ],
    "pressure": null,
    "temperatureC": 212.0,
    "temperatureRange": {
      "min": 212.0,
      "max": 212.0,
      "unit": ""
    },
    "speed_mm_s": {
      "min": 6.0,
      "max": 6.0,
      "unit": ""
    },
    "needle": {
      "kind": "diameter_um",
      "diameter_um": 600.0,
      "geometry": "cylindrical",
      "raw": "An FDM printer was used. 600 µm in-plane pore size, printing head temp was set to 220 C for first layer"
    },
    "cells": null,
    "notes": "An FDM printer was used. 600 µm in-plane pore size, printing head temp was set to 220 C for first layer"
  },
  {
    "id": "cect_0101",
    "doi": "10.1002/jbm.a.37006",
    "components": [
      {
        "material": "PCU",
        "value": 100.0,
        "unit": "%w",
        "spec": "100 wt%"
      }
    ],
    "pressure": null,
    "temperatureC": 212.0,
    "temperatureRange": {
      "min": 212.0,
      "max": 212.0,
      "unit": ""
    },
    "speed_mm_s": {
      "min": 6.0,
      "max": 6.0,
      "unit": ""
    },
    "needle": {
      "kind": "diameter_um",
      "diameter_um": 800.0,
      "geometry": "cylindrical",
      "raw": "An FDM printer was used. 800 µm in-plane pore size, printing head temp was set to 220 C for first layer"
    },
    "cells": null,
    "notes": "An FDM printer was used. 800 µm in-plane pore size, printing head temp was set to 220 C for first layer"
  },
  {
    "id": "cect_0102",
    "doi": "10.1016/j.bprint.2020.e00076",
    "components": [
      {
        "material": "PCL",
        "value": 100.0,
        "unit": "%w",
        "spec": "100 wt%"
      }
    ],
    "pressure": {
      "min": 6.5,
      "max": 6.5,
      "unit": "bar"
    },
    "temperatureC": 140.0,
    "temperatureRange": {
      "min": 140.0,
      "max": 140.0,
      "unit": ""
    },
    "speed_mm_s": {
      "min": 0.5,
      "max": 0.5,
      "unit": ""
    },
    "needle": {
      "kind": "unknown",
      "raw": "18 Gauge Cylindrical"
    },
    "cells": null,
    "notes": "PCL molecular weight is 50KDa. PCL was engraved and then filled with low-viscosity photocurable inks(GelMA or E-Shell)"
  },
  {
    "id": "cect_0103",
    "doi": "10.1016/j.bprint.2020.e00076",
    "components": [
      {
        "material": "E-Shell 300",
        "value": 100.0,
        "unit": "%w",
        "spec": "100 wt%"
      }
    ],
    "pressure": {
      "min": 0.3,
      "max": 0.3,
      "unit": "bar"
    },
    "temperatureC": 22.0,
    "temperatureRange": {
      "min": 22.0,
      "max": 22.0,
      "unit": ""
    },
    "speed_mm_s": {
      "min": 20.0,
      "max": 20.0,
      "unit": ""
    },
    "needle": {
      "kind": "unknown",
      "raw": "27 Gauge Conical"
    },
    "cells": null,
    "notes": ""
  },
  {
    "id": "cect_0104",
    "doi": "10.1016/j.bprint.2020.e00076",
    "components": [
      {
        "material": "Gelatin Methacrylated",
        "value": 7.5,
        "unit": "%w",
        "spec": "7.5 wt%"
      }
    ],
    "pressure": {
      "min": 0.4,
      "max": 0.4,
      "unit": "bar"
    },
    "temperatureC": 24.0,
    "temperatureRange": {
      "min": 24.0,
      "max": 24.0,
      "unit": ""
    },
    "speed_mm_s": {
      "min": 4.0,
      "max": 4.0,
      "unit": ""
    },
    "needle": {
      "kind": "unknown",
      "raw": "27 Gauge Conical"
    },
    "cells": null,
    "notes": "L929 Fibroblasts (1)"
  },
  {
    "id": "cect_0105",
    "doi": "10.1002/adfm.201801331",
    "components": [
      {
        "material": "Hyaluronic Acid Adamantane",
        "value": 2.0,
        "unit": "%w",
        "spec": "2 wt%"
      },
      {
        "material": "cyclodextrin",
        "value": 2.0,
        "unit": "%w",
        "spec": "2 wt%"
      }
    ],
    "pressure": {
      "min": 172.0,
      "max": 172.0,
      "unit": "kPa"
    },
    "temperatureC": 25.0,
    "temperatureRange": {
      "min": 25.0,
      "max": 25.0,
      "unit": ""
    },
    "speed_mm_s": {
      "min": 0.416667,
      "max": 0.5,
      "unit": ""
    },
    "needle": {
      "kind": "unknown",
      "raw": "30 Gauge Cylindrical"
    },
    "cells": null,
    "notes": "Used as a sacrificial ink to create a channel."
  },
  {
    "id": "cect_0106",
    "doi": "10.1002/adfm.201801331",
    "components": [
      {
        "material": "cyclodextrin",
        "value": 1.5,
        "unit": "%w",
        "spec": "1.5 wt%"
      },
      {
        "material": "Hyaluronic Acid Adamantane Norbornene",
        "value": 1.5,
        "unit": "%w",
        "spec": "1.5 wt%"
      }
    ],
    "pressure": {
      "min": 172.0,
      "max": 172.0,
      "unit": "kPa"
    },
    "temperatureC": 25.0,
    "temperatureRange": {
      "min": 25.0,
      "max": 25.0,
      "unit": ""
    },
    "speed_mm_s": {
      "min": 0.416667,
      "max": 0.5,
      "unit": ""
    },
    "needle": {
      "kind": "unknown",
      "raw": "30 Gauge Cylindrical"
    },
    "cells": null,
    "notes": "Supplemented with 4 mM thiolated RGD peptide and 1.2mM thiolated crosslinker. Crosslinking occurred postprinting."
  },
  {
    "id": "cect_0107",
    "doi": "10.1002/adhm.201901794",
    "components": [
      {
        "material": "Gelatin Methacrylated",
        "value": 10.0,
        "unit": "%w",
        "spec": "10 wt%"
      },
      {
        "material": "Calcium Peroxide",
        "value": 0.5,
        "unit": "%w",
        "spec": "0.5 wt%"
      }
    ],
    "pressure": {
      "min": 80.0,
      "max": 80.0,
      "unit": "kPa"
    },
    "temperatureC": 4.0,
    "temperatureRange": {
      "min": 4.0,
      "max": 4.0,
      "unit": ""
    },
    "speed_mm_s": {
      "min": 20.0,
      "max": 20.0,
      "unit": ""
    },
    "needle": {
      "kind": "unknown",
      "raw": "23 Gauge Cylindrical"
    },
    "cells": null,
    "notes": "NIH 3T3 Fibroblasts (5)"
  },
  {
    "id": "cect_0108",
    "doi": "10.1016/j.actbio.2014.02.041",
    "components": [
      {
        "material": "PCL",
        "value": 50.0,
        "unit": "%w",
        "spec": "50 wt%"
      },
      {
        "material": "pHMGCL Methacrylated",
        "value": 50.0,
        "unit": "%w",
        "spec": "50 wt%"
      }
    ],
    "pressure": {
      "min": 500.0,
      "max": 500.0,
      "unit": "kPa"
    },
    "temperatureC": 140.0,
    "temperatureRange": {
      "min": 140.0,
      "max": 140.0,
      "unit": ""
    },
    "speed_mm_s": {
      "min": 4.16667,
      "max": 4.16667,
      "unit": ""
    },
    "needle": {
      "kind": "unknown",
      "raw": "25 Gauge Cylindrical"
    },
    "cells": null,
    "notes": "pHMGCL stands for poly(hydroxymethylglycolide-co-e-caprolactone). 20 C air was blown over the construct to facilitate solidification. PCL has a 79.1 kDA molecular weight."
  },
  {
    "id": "cect_0109",
    "doi": "10.1016/j.actbio.2014.02.041",
    "components": [
      {
        "material": "PCL",
        "value": 50.0,
        "unit": "%w",
        "spec": "50 wt%"
      },
      {
        "material": "pHMGCL",
        "value": 50.0,
        "unit": "%w",
        "spec": "50 wt%"
      }
    ],
    "pressure": {
      "min": 500.0,
      "max": 500.0,
      "unit": "kPa"
    },
    "temperatureC": 140.0,
    "temperatureRange": {
      "min": 140.0,
      "max": 140.0,
      "unit": ""
    },
    "speed_mm_s": {
      "min": 4.16667,
      "max": 4.16667,
      "unit": ""
    },
    "needle": {
      "kind": "unknown",
      "raw": "25 Gauge Cylindrical"
    },
    "cells": null,
    "notes": "pHMGCL stands for poly(hydroxymethylglycolide-co-e-caprolactone). 20 C air was blown over the construct to facilitate solidification. PCL has a 79.1 kDA molecular weight."
  },
  {
    "id": "cect_0110",
    "doi": "10.1016/j.actbio.2014.02.041",
    "components": [
      {
        "material": "PCL",
        "value": 100.0,
        "unit": "%w",
        "spec": "100 wt%"
      }
    ],
    "pressure": {
      "min": 500.0,
      "max": 500.0,
      "unit": "kPa"
    },
    "temperatureC": 160.0,
    "temperatureRange": {
      "min": 160.0,
      "max": 160.0,
      "unit": ""
    },
    "speed_mm_s": {
      "min": 4.1667,
      "max": 4.1667,
      "unit": ""
    },
    "needle": {
      "kind": "unknown",
      "raw": "25 Gauge Cylindrical"
    },
    "cells": null,
    "notes": "PCL has a 79.1 kDA molecular weight."
  },
  {
    "id": "cect_0111",
    "doi": "10.1021/acsbiomaterials.8b00903",
    "components": [
      {
        "material": "Agarose",
        "value": 3.0,
        "unit": "%w",
        "spec": "3 wt%"
      },
      {
        "material": "Alginate",
        "value": 2.0,
        "unit": "%w",
        "spec": "2 wt%"
      }
    ],
    "pressure": {
      "min": 65.0,
      "max": 75.0,
      "unit": "psi"
    },
    "temperatureC": 37.0,
    "temperatureRange": {
      "min": 37.0,
      "max": 37.0,
      "unit": ""
    },
    "speed_mm_s": null,
    "needle": {
      "kind": "unknown",
      "raw": "30 Gauge Cylindrical"
    },
    "cells": null,
    "notes": ""
  },
  {
    "id": "cect_0112",
    "doi": "10.1016/j.msec.2019.110205",
    "components": [
      {
        "material": "PVA",
        "value": 100.0,
        "unit": "%w",
        "spec": "100 wt%"
      }
    ],
    "pressure": null,
    "temperatureC": 180.0,
    "temperatureRange": {
      "min": 180.0,
      "max": 180.0,
      "unit": ""
    },
    "speed_mm_s": {
      "min": 70.0,
      "max": 70.0,
      "unit": ""
    },
    "needle": {
      "kind": "diameter_um",
      "diameter_um": 400.0,
      "geometry": "cylindrical",
      "raw": "400 µm Cylindrical"
    },
    "cells": null,
    "notes": "PVU was used as a sacrificial mold."
  },
  {
    "id": "cect_0113",
    "doi": "10.1016/j.msec.2019.110205",
    "components": [
      {
        "material": "Alginate",
        "value": 20.0,
        "unit": "mg/mL",
        "spec": "20 mg/ml"
      },
      {
        "material": "Agarose",
        "value": 18.0,
        "unit": "mg/mL",
        "spec": "18 mg/ml"
      }
    ],
    "pressure": {
      "min": 0.3,
      "max": 0.3,
      "unit": "bar"
    },
    "temperatureC": 37.0,
    "temperatureRange": {
      "min": 37.0,
      "max": 37.0,
      "unit": ""
    },
    "speed_mm_s": {
      "min": 70.0,
      "max": 70.0,
      "unit": ""
    },
    "needle": {
      "kind": "diameter_um",
      "diameter_um": 1600.0,
      "geometry": "cylindrical",
      "raw": "1600 µm Cylindrical"
    },
    "cells": null,
    "notes": "H9C2 Myoblasts"
  },
  {
    "id": "cect_0114",
    "doi": "10.1016/j.msec.2019.110205",
    "components": [
      {
        "material": "Alginate",
        "value": 20.0,
        "unit": "mg/mL",
        "spec": "20 mg/ml"
      },
      {
        "material": "Agarose",
        "value": 18.0,
        "unit": "mg/mL",
        "spec": "18 mg/ml"
      }
    ],
    "pressure": {
      "min": 0.3,
      "max": 0.3,
      "unit": "bar"
    },
    "temperatureC": 37.0,
    "temperatureRange": {
      "min": 37.0,
      "max": 37.0,
      "unit": ""
    },
    "speed_mm_s": {
      "min": 70.0,
      "max": 70.0,
      "unit": ""
    },
    "needle": {
      "kind": "diameter_um",
      "diameter_um": 1600.0,
      "geometry": "cylindrical",
      "raw": "1600 µm Cylindrical"
    },
    "cells": null,
    "notes": "Human Umbilical Vein Endothelial Cells (4)"
  },
  {
    "id": "cect_0115",
    "doi": "10.1088/1758-5090/aacdc7",
    "components": [
      {
        "material": "Gelatin",
        "value": 8.0,
        "unit": "%w",
        "spec": "8 wt%"
      }
    ],
    "pressure": {
      "min": 60.0,
      "max": 60.0,
      "unit": "kPa"
    },
    "temperatureC": 21.0,
    "temperatureRange": {
      "min": 21.0,
      "max": 21.0,
      "unit": ""
    },
    "speed_mm_s": {
      "min": 3.3333,
      "max": 3.3333,
      "unit": ""
    },
    "needle": {
      "kind": "unknown",
      "raw": "25 Gauge Conical"
    },
    "cells": null,
    "notes": ""
  },
  {
    "id": "cect_0116",
    "doi": "10.1088/1758-5090/aacdc7",
    "components": [
      {
        "material": "Gelatin",
        "value": 6.0,
        "unit": "%w",
        "spec": "6 wt%"
      },
      {
        "material": "Alginate",
        "value": 3.0,
        "unit": "%w",
        "spec": "3 wt%"
      }
    ],
    "pressure": {
      "min": 70.0,
      "max": 70.0,
      "unit": "kPa"
    },
    "temperatureC": 21.0,
    "temperatureRange": {
      "min": 21.0,
      "max": 21.0,
      "unit": ""
    },
    "speed_mm_s": {
      "min": 3.3333,
      "max": 3.3333,
      "unit": ""
    },
    "needle": {
      "kind": "unknown",
      "raw": "25 Gauge Conical"
    },
    "cells": null,
    "notes": ""
  },
  {
    "id": "cect_0117",
    "doi": "10.1088/1758-5090/aacdc7",
    "components": [
      {
        "material": "Gelatin",
        "value": 5.0,
        "unit": "%w",
        "spec": "5 wt%"
      },
      {
        "material": "Alginate",
        "value": 6.0,
        "unit": "%w",
        "spec": "6 wt%"
      }
    ],
    "pressure": {
      "min": 90.0,
      "max": 90.0,
      "unit": "kPa"
    },
    "temperatureC": 21.0,
    "temperatureRange": {
      "min": 21.0,
      "max": 21.0,
      "unit": ""
    },
    "speed_mm_s": {
      "min": 3.3333,
      "max": 3.3333,
      "unit": ""
    },
    "needle": {
      "kind": "unknown",
      "raw": "25 Gauge Conical"
    },
    "cells": null,
    "notes": ""
  },
  {
    "id": "cect_0118",
    "doi": "10.1088/1758-5090/aacdc7",
    "components": [
      {
        "material": "Gelatin",
        "value": 4.0,
        "unit": "%w",
        "spec": "4 wt%"
      },
      {
        "material": "Alginate",
        "value": 7.0,
        "unit": "%w",
        "spec": "7 wt%"
      }
    ],
    "pressure": {
      "min": 70.0,
      "max": 70.0,
      "unit": "kPa"
    },
    "temperatureC": 21.0,
    "temperatureRange": {
      "min": 21.0,
      "max": 21.0,
      "unit": ""
    },
    "speed_mm_s": {
      "min": 3.3333,
      "max": 3.3333,
      "unit": ""
    },
    "needle": {
      "kind": "unknown",
      "raw": "25 Gauge Conical"
    },
    "cells": null,
    "notes": ""
  },
  {
    "id": "cect_0119",
    "doi": "10.1088/1758-5090/aacdc7",
    "components": [
      {
        "material": "Gelatin",
        "value": 4.0,
        "unit": "%w",
        "spec": "4 wt%"
      },
      {
        "material": "Alginate",
        "value": 8.0,
        "unit": "%w",
        "spec": "8 wt%"
      }
    ],
    "pressure": {
      "min": 85.0,
      "max": 85.0,
      "unit": "kPa"
    },
    "temperatureC": 21.0,
    "temperatureRange": {
      "min": 21.0,
      "max": 21.0,
      "unit": ""
    },
    "speed_mm_s": {
      "min": 3.3333,
      "max": 3.3333,
      "unit": ""
    },
    "needle": {
      "kind": "unknown",
      "raw": "25 Gauge Conical"
    },
    "cells": null,
    "notes": ""
  },
  {
    "id": "cect_0120",
    "doi": "10.1088/1758-5090/aacdc7",
    "components": [
      {
        "material": "Gelatin",
        "value": 4.0,
        "unit": "%w",
        "spec": "4 wt%"
      },
      {
        "material": "Alginate",
        "value": 9.0,
        "unit": "%w",
        "spec": "9 wt%"
      }
    ],
    "pressure": {
      "min": 70.0,
      "max": 70.0,
      "unit": "kPa"
    },
    "temperatureC": 21.0,
    "temperatureRange": {
      "min": 21.0,
      "max": 21.0,
      "unit": ""
    },
    "speed_mm_s": {
      "min": 3.3333,
      "max": 3.3333,
      "unit": ""
    },
    "needle": {
      "kind": "unknown",
      "raw": "25 Gauge Conical"
    },
    "cells": null,
    "notes": ""
  },
  {
    "id": "cect_0121",
    "doi": "10.1016/j.bprint.2019.e00053",
    "components": [
      {
        "material": "Alginate",
        "value": 2.0,
        "unit": "%w",
        "spec": "2 wt%"
      }
    ],
    "pressure": {
      "min": 10.0,
      "max": 12.5,
      "unit": "psi"
    },
    "temperatureC": 25.0,
    "temperatureRange": {
      "min": 25.0,
      "max": 25.0,
      "unit": ""
    },
    "speed_mm_s": {
      "min": 8.0,
      "max": 8.0,
      "unit": ""
    },
    "needle": {
      "kind": "unknown",
      "raw": "30 Gauge Cylindrical"
    },
    "cells": {
      "cellType": "SK-N-BE Neuroblasts",
      "density_M_per_mL": 2.0
    },
    "notes": "Gelatin support gel was used via the FRESH method"
  },
  {
    "id": "cect_0122",
    "doi": "10.1016/j.dental.2019.08.114",
    "components": [
      {
        "material": "Gelatin Methacrylated",
        "value": 12.5,
        "unit": "%w",
        "spec": "12.5 wt%"
      }
    ],
    "pressure": {
      "min": 120.0,
      "max": 150.0,
      "unit": "kPa"
    },
    "temperatureC": 25.0,
    "temperatureRange": {
      "min": 25.0,
      "max": 25.0,
      "unit": ""
    },
    "speed_mm_s": {
      "min": 10.0,
      "max": 12.0,
      "unit": ""
    },
    "needle": {
      "kind": "unknown",
      "raw": "25 Gauge Conical"
    },
    "cells": {
      "cellType": "Primary Human Periodontal Ligament Cells",
      "density_M_per_mL": 2.0
    },
    "notes": "Crosslinking occurred post printing."
  },
  {
    "id": "cect_0123",
    "doi": "10.1016/j.dental.2019.08.114",
    "components": [
      {
        "material": "Gelatin Methacrylated",
        "value": 15.0,
        "unit": "%w",
        "spec": "15 wt%"
      }
    ],
    "pressure": {
      "min": 250.0,
      "max": 280.0,
      "unit": "kPa"
    },
    "temperatureC": 25.0,
    "temperatureRange": {
      "min": 25.0,
      "max": 25.0,
      "unit": ""
    },
    "speed_mm_s": {
      "min": 8.0,
      "max": 10.0,
      "unit": ""
    },
    "needle": {
      "kind": "unknown",
      "raw": "25 Gauge Conical"
    },
    "cells": null,
    "notes": ""
  },
  {
    "id": "cect_0124",
    "doi": "10.1016/j.dental.2019.08.114",
    "components": [
      {
        "material": "Gelatin Methacrylated",
        "value": 10.0,
        "unit": "%w",
        "spec": "10 wt%"
      }
    ],
    "pressure": {
      "min": 160.0,
      "max": 200.0,
      "unit": "kPa"
    },
    "temperatureC": 25.0,
    "temperatureRange": {
      "min": 25.0,
      "max": 25.0,
      "unit": ""
    },
    "speed_mm_s": {
      "min": 5.0,
      "max": 8.0,
      "unit": ""
    },
    "needle": {
      "kind": "unknown",
      "raw": "27 Gauge Conical"
    },
    "cells": null,
    "notes": ""
  },
  {
    "id": "cect_0125",
    "doi": "10.1016/j.dental.2019.08.114",
    "components": [
      {
        "material": "Gelatin Methacrylated",
        "value": 12.5,
        "unit": "%w",
        "spec": "12.5 wt%"
      }
    ],
    "pressure": {
      "min": 230.0,
      "max": 250.0,
      "unit": "kPa"
    },
    "temperatureC": 25.0,
    "temperatureRange": {
      "min": 25.0,
      "max": 25.0,
      "unit": ""
    },
    "speed_mm_s": {
      "min": 10.0,
      "max": 12.0,
      "unit": ""
    },
    "needle": {
      "kind": "unknown",
      "raw": "27 Gauge Conical"
    },
    "cells": {
      "cellType": "Primary Human Periodontal Ligament Cells",
      "density_M_per_mL": 2.0
    },
    "notes": "Crosslinking occurred post printing."
  },
  {
    "id": "cect_0126",
    "doi": "10.1016/j.dental.2019.08.114",
    "components": [
      {
        "material": "Gelatin Methacrylated",
        "value": 15.0,
        "unit": "%w",
        "spec": "15 wt%"
      }
    ],
    "pressure": {
      "min": 420.0,
      "max": 450.0,
      "unit": "kPa"
    },
    "temperatureC": 25.0,
    "temperatureRange": {
      "min": 25.0,
      "max": 25.0,
      "unit": ""
    },
    "speed_mm_s": {
      "min": 8.0,
      "max": 10.0,
      "unit": ""
    },
    "needle": {
      "kind": "unknown",
      "raw": "27 Gauge Conical"
    },
    "cells": null,
    "notes": ""
  },
  {
    "id": "cect_0127",
    "doi": "10.1021/acsami.7b04216",
    "components": [
      {
        "material": "Alginate",
        "value": 3.0,
        "unit": "%w",
        "spec": "3 wt%"
      }
    ],
    "pressure": {
      "min": 0.3,
      "max": 0.3,
      "unit": "bar"
    },
    "temperatureC": 25.0,
    "temperatureRange": {
      "min": 25.0,
      "max": 25.0,
      "unit": ""
    },
    "speed_mm_s": null,
    "needle": {
      "kind": "unknown",
      "raw": "25 Gauge Conical"
    },
    "cells": null,
    "notes": "Constructs were submerged in A 40mg/ml CaCl2 bath."
  },
  {
    "id": "cect_0128",
    "doi": "10.1021/acsami.7b04216",
    "components": [
      {
        "material": "Methylcellulose",
        "value": 1.0,
        "unit": "%w",
        "spec": "1 wt%"
      }
    ],
    "pressure": {
      "min": 0.3,
      "max": 0.3,
      "unit": "bar"
    },
    "temperatureC": 25.0,
    "temperatureRange": {
      "min": 25.0,
      "max": 25.0,
      "unit": ""
    },
    "speed_mm_s": null,
    "needle": {
      "kind": "unknown",
      "raw": "25 Gauge Conical"
    },
    "cells": null,
    "notes": "Constructs were submerged in A 40mg/ml CaCl2 bath."
  },
  {
    "id": "cect_0129",
    "doi": "10.1021/acsami.7b04216",
    "components": [
      {
        "material": "Alginate",
        "value": 3.0,
        "unit": "%w",
        "spec": "3 wt%"
      },
      {
        "material": "Methylcellulose",
        "value": 1.0,
        "unit": "%w",
        "spec": "1 wt%"
      }
    ],
    "pressure": {
      "min": 0.8,
      "max": 0.8,
      "unit": "bar"
    },
    "temperatureC": 25.0,
    "temperatureRange": {
      "min": 25.0,
      "max": 25.0,
      "unit": ""
    },
    "speed_mm_s": null,
    "needle": {
      "kind": "unknown",
      "raw": "25 Gauge Conical"
    },
    "cells": null,
    "notes": "Constructs were submerged in A 40mg/ml CaCl2 bath."
  },
  {
    "id": "cect_0130",
    "doi": "10.1021/acsami.7b04216",
    "components": [
      {
        "material": "Methylcellulose",
        "value": 3.0,
        "unit": "%w",
        "spec": "3 wt%"
      }
    ],
    "pressure": {
      "min": 2.0,
      "max": 2.0,
      "unit": "bar"
    },
    "temperatureC": 25.0,
    "temperatureRange": {
      "min": 25.0,
      "max": 25.0,
      "unit": ""
    },
    "speed_mm_s": null,
    "needle": {
      "kind": "unknown",
      "raw": "25 Gauge Conical"
    },
    "cells": null,
    "notes": "Constructs were submerged in A 40mg/ml CaCl2 bath."
  },
  {
    "id": "cect_0131",
    "doi": "10.1021/acsami.7b04216",
    "components": [
      {
        "material": "Alginate",
        "value": 3.0,
        "unit": "%w",
        "spec": "3 wt%"
      },
      {
        "material": "Methylcellulose",
        "value": 3.0,
        "unit": "%w",
        "spec": "3 wt%"
      }
    ],
    "pressure": {
      "min": 2.0,
      "max": 2.0,
      "unit": "bar"
    },
    "temperatureC": 25.0,
    "temperatureRange": {
      "min": 25.0,
      "max": 25.0,
      "unit": ""
    },
    "speed_mm_s": null,
    "needle": {
      "kind": "unknown",
      "raw": "25 Gauge Conical"
    },
    "cells": null,
    "notes": "Constructs were submerged in A 40mg/ml CaCl2 bath."
  },
  {
    "id": "cect_0132",
    "doi": "10.1021/acsami.7b04216",
    "components": [
      {
        "material": "Methylcellulose",
        "value": 9.0,
        "unit": "%w",
        "spec": "9 wt%"
      }
    ],
    "pressure": {
      "min": 4.0,
      "max": 4.0,
      "unit": "bar"
    },
    "temperatureC": 25.0,
    "temperatureRange": {
      "min": 25.0,
      "max": 25.0,
      "unit": ""
    },
    "speed_mm_s": null,
    "needle": {
      "kind": "unknown",
      "raw": "25 Gauge Conical"
    },
    "cells": null,
    "notes": "Constructs were submerged in A 40mg/ml CaCl2 bath."
  },
  {
    "id": "cect_0133",
    "doi": "10.1021/acsami.7b04216",
    "components": [
      {
        "material": "Alginate",
        "value": 3.0,
        "unit": "%w",
        "spec": "3 wt%"
      },
      {
        "material": "Methylcellulose",
        "value": 9.0,
        "unit": "%w",
        "spec": "9 wt%"
      }
    ],
    "pressure": {
      "min": 4.0,
      "max": 4.0,
      "unit": "bar"
    },
    "temperatureC": 25.0,
    "temperatureRange": {
      "min": 25.0,
      "max": 25.0,
      "unit": ""
    },
    "speed_mm_s": null,
    "needle": {
      "kind": "unknown",
      "raw": "25 Gauge Conical"
    },
    "cells": null,
    "notes": "Constructs were submerged in A 40mg/ml CaCl2 bath. Furthermore, a trisodium citrate solution with L929 Fibroblasts were printed between each layer."
  },
  {
    "id": "cect_0134",
    "doi": "10.1021/acs.biomac.8b00696",
    "components": [
      {
        "material": "Alginate Norbornene",
        "value": 2.0,
        "unit": "%w",
        "spec": "2 wt%"
      },
      {
        "material": "PEG dithiol 1500",
        "value": 10.0,
        "unit": "m",
        "spec": "10 mol %"
      }
    ],
    "pressure": {
      "min": 30.0,
      "max": 30.0,
      "unit": "kPa"
    },
    "temperatureC": 25.0,
    "temperatureRange": {
      "min": 25.0,
      "max": 25.0,
      "unit": ""
    },
    "speed_mm_s": {
      "min": 10.0,
      "max": 10.0,
      "unit": ""
    },
    "needle": {
      "kind": "unknown",
      "raw": "25 Gauge Cylindrical"
    },
    "cells": {
      "cellType": "L929 Fibroblasts",
      "density_M_per_mL": 3.0
    },
    "notes": "Bioink conjugated with Thiol-RGD"
  },
  {
    "id": "cect_0135",
    "doi": "10.1021/acs.biomac.8b00696",
    "components": [
      {
        "material": "Alginate Norbornene",
        "value": 2.0,
        "unit": "%w",
        "spec": "2 wt%"
      },
      {
        "material": "PEG 4-arm 5000",
        "value": 10.0,
        "unit": "m",
        "spec": "10 mol %"
      }
    ],
    "pressure": {
      "min": 30.0,
      "max": 30.0,
      "unit": "kPa"
    },
    "temperatureC": 25.0,
    "temperatureRange": {
      "min": 25.0,
      "max": 25.0,
      "unit": ""
    },
    "speed_mm_s": {
      "min": 5.0,
      "max": 10.0,
      "unit": ""
    },
    "needle": {
      "kind": "unknown",
      "raw": "25 Gauge Cylindrical"
    },
    "cells": {
      "cellType": "ATDC5 Chondrocytes",
      "density_M_per_mL": 3.0
    },
    "notes": "Bioink conjugated with Thiol-RGD"
  },
  {
    "id": "cect_0136",
    "doi": "10.1038/s41598-018-26407-3",
    "components": [
      {
        "material": "Alginate",
        "value": 8.0,
        "unit": "%w",
        "spec": "8 wt%"
      },
      {
        "material": "Gelatin",
        "value": 20.0,
        "unit": "%w",
        "spec": "20 wt%"
      }
    ],
    "pressure": {
      "min": 200.0,
      "max": 200.0,
      "unit": "kPa"
    },
    "temperatureC": 10.0,
    "temperatureRange": {
      "min": 10.0,
      "max": 10.0,
      "unit": ""
    },
    "speed_mm_s": {
      "min": 6.5,
      "max": 6.5,
      "unit": ""
    },
    "needle": {
      "kind": "diameter_um",
      "diameter_um": 340.0,
      "geometry": "conical",
      "raw": "340 µm Conical"
    },
    "cells": {
      "cellType": "Primary Mouse Epidermal Stem Cells",
      "density_M_per_mL": 1.0
    },
    "notes": "PBS was used as a solvent with an ionic strength of .082 M. Construct crosslinked in 10% CaCl2"
  },
  {
    "id": "cect_0137",
    "doi": "10.1038/s41598-019-55034-9",
    "components": [
      {
        "material": "Alginate",
        "value": 3.25,
        "unit": "%w",
        "spec": "3.25 wt%"
      },
      {
        "material": "Gelatin",
        "value": 4.0,
        "unit": "%w",
        "spec": "4 wt%"
      }
    ],
    "pressure": {
      "min": 35.0,
      "max": 35.0,
      "unit": "kPa"
    },
    "temperatureC": 25.0,
    "temperatureRange": {
      "min": 25.0,
      "max": 25.0,
      "unit": ""
    },
    "speed_mm_s": null,
    "needle": {
      "kind": "unknown",
      "raw": "22 Gauge Cylindrical"
    },
    "cells": {
      "cellType": "EGFR T790M Non Small Cell Lung Carcinoma PDX",
      "density_M_per_mL": 10.0
    },
    "notes": "100mM CaCl2 was used to crosslink the scaffold post-processing."
  },
  {
    "id": "cect_0138",
    "doi": "10.1038/s41598-019-55034-9",
    "components": [
      {
        "material": "Alginate",
        "value": 3.25,
        "unit": "%w",
        "spec": "3.25 wt%"
      },
      {
        "material": "Gelatin",
        "value": 4.0,
        "unit": "%w",
        "spec": "4 wt%"
      }
    ],
    "pressure": {
      "min": 35.0,
      "max": 35.0,
      "unit": "kPa"
    },
    "temperatureC": 25.0,
    "temperatureRange": {
      "min": 25.0,
      "max": 25.0,
      "unit": ""
    },
    "speed_mm_s": null,
    "needle": {
      "kind": "unknown",
      "raw": "22 Gauge Cylindrical"
    },
    "cells": {
      "cellType": "AA0022 Lung Cancer Associated Fibroblasts",
      "density_M_per_mL": 10.0
    },
    "notes": "100mM CaCl2 was used to crosslink the scaffold post-processing."
  },
  {
    "id": "cect_0139",
    "doi": "10.1038/s41598-019-55034-9",
    "components": [
      {
        "material": "Alginate",
        "value": 3.5,
        "unit": "%w",
        "spec": "3.5 wt%"
      },
      {
        "material": "Gelatin",
        "value": 4.0,
        "unit": "%w",
        "spec": "4 wt%"
      }
    ],
    "pressure": {
      "min": 60.0,
      "max": 60.0,
      "unit": "kPa"
    },
    "temperatureC": 25.0,
    "temperatureRange": {
      "min": 25.0,
      "max": 25.0,
      "unit": ""
    },
    "speed_mm_s": null,
    "needle": {
      "kind": "unknown",
      "raw": "22 Gauge Cylindrical"
    },
    "cells": {
      "cellType": "EGFR T790M Non Small Cell Lung Carcinoma PDX",
      "density_M_per_mL": 10.0
    },
    "notes": "100mM CaCl2 was used to crosslink the scaffold post-processing."
  },
  {
    "id": "cect_0140",
    "doi": "10.1038/s41598-019-55034-9",
    "components": [
      {
        "material": "Alginate",
        "value": 3.5,
        "unit": "%w",
        "spec": "3.5 wt%"
      },
      {
        "material": "Gelatin",
        "value": 4.0,
        "unit": "%w",
        "spec": "4 wt%"
      }
    ],
    "pressure": {
      "min": 60.0,
      "max": 60.0,
      "unit": "kPa"
    },
    "temperatureC": 25.0,
    "temperatureRange": {
      "min": 25.0,
      "max": 25.0,
      "unit": ""
    },
    "speed_mm_s": null,
    "needle": {
      "kind": "unknown",
      "raw": "22 Gauge Cylindrical"
    },
    "cells": {
      "cellType": "AA0022 Lung Cancer Associated Fibroblasts",
      "density_M_per_mL": 10.0
    },
    "notes": "100mM CaCl2 was used to crosslink the scaffold post-processing."
  },
  {
    "id": "cect_0141",
    "doi": "10.1038/s41598-019-55034-9",
    "components": [
      {
        "material": "Alginate",
        "value": 3.0,
        "unit": "%w",
        "spec": "3 wt%"
      },
      {
        "material": "Gelatin",
        "value": 4.0,
        "unit": "%w",
        "spec": "4 wt%"
      }
    ],
    "pressure": {
      "min": 20.0,
      "max": 20.0,
      "unit": "kPa"
    },
    "temperatureC": 25.0,
    "temperatureRange": {
      "min": 25.0,
      "max": 25.0,
      "unit": ""
    },
    "speed_mm_s": null,
    "needle": {
      "kind": "unknown",
      "raw": "22 Gauge Cylindrical"
    },
    "cells": {
      "cellType": "EGFR T790M Non Small Cell Lung Carcinoma PDX",
      "density_M_per_mL": 10.0
    },
    "notes": "100mM CaCl2 was used to crosslink the scaffold post-processing."
  },
  {
    "id": "cect_0142",
    "doi": "10.1038/s41598-019-55034-9",
    "components": [
      {
        "material": "Alginate",
        "value": 3.0,
        "unit": "%w",
        "spec": "3 wt%"
      },
      {
        "material": "Gelatin",
        "value": 4.0,
        "unit": "%w",
        "spec": "4 wt%"
      }
    ],
    "pressure": {
      "min": 20.0,
      "max": 20.0,
      "unit": "kPa"
    },
    "temperatureC": 25.0,
    "temperatureRange": {
      "min": 25.0,
      "max": 25.0,
      "unit": ""
    },
    "speed_mm_s": null,
    "needle": {
      "kind": "unknown",
      "raw": "22 Gauge Cylindrical"
    },
    "cells": {
      "cellType": "AA0022 Lung Cancer Associated Fibroblasts",
      "density_M_per_mL": 10.0
    },
    "notes": "100mM CaCl2 was used to crosslink the scaffold post-processing."
  },
  {
    "id": "cect_0143",
    "doi": "10.1038/s41598-019-55034-9",
    "components": [
      {
        "material": "Alginate",
        "value": 3.75,
        "unit": "%w",
        "spec": "3.75 wt%"
      },
      {
        "material": "Gelatin",
        "value": 4.0,
        "unit": "%w",
        "spec": "4 wt%"
      }
    ],
    "pressure": {
      "min": 90.0,
      "max": 90.0,
      "unit": "kPa"
    },
    "temperatureC": 25.0,
    "temperatureRange": {
      "min": 25.0,
      "max": 25.0,
      "unit": ""
    },
    "speed_mm_s": null,
    "needle": {
      "kind": "unknown",
      "raw": "22 Gauge Cylindrical"
    },
    "cells": {
      "cellType": "EGFR T790M Non Small Cell Lung Carcinoma PDX",
      "density_M_per_mL": 10.0
    },
    "notes": "100mM CaCl2 was used to crosslink the scaffold post-processing."
  },
  {
    "id": "cect_0144",
    "doi": "10.1038/s41598-019-55034-9",
    "components": [
      {
        "material": "Alginate",
        "value": 3.75,
        "unit": "%w",
        "spec": "3.75 wt%"
      },
      {
        "material": "Gelatin",
        "value": 4.0,
        "unit": "%w",
        "spec": "4 wt%"
      }
    ],
    "pressure": {
      "min": 90.0,
      "max": 90.0,
      "unit": "kPa"
    },
    "temperatureC": 25.0,
    "temperatureRange": {
      "min": 25.0,
      "max": 25.0,
      "unit": ""
    },
    "speed_mm_s": null,
    "needle": {
      "kind": "unknown",
      "raw": "22 Gauge Cylindrical"
    },
    "cells": {
      "cellType": "AA0022 Lung Cancer Associated Fibroblasts",
      "density_M_per_mL": 10.0
    },
    "notes": "100mM CaCl2 was used to crosslink the scaffold post-processing."
  },
  {
    "id": "cect_0145",
    "doi": "10.1038/s41598-019-55034-9",
    "components": [
      {
        "material": "Alginate",
        "value": 7.0,
        "unit": "%w",
        "spec": "7 wt%"
      },
      {
        "material": "Gelatin",
        "value": 3.0,
        "unit": "%w",
        "spec": "3 wt%"
      }
    ],
    "pressure": {
      "min": 115.0,
      "max": 115.0,
      "unit": "kPa"
    },
    "temperatureC": 25.0,
    "temperatureRange": {
      "min": 25.0,
      "max": 25.0,
      "unit": ""
    },
    "speed_mm_s": null,
    "needle": {
      "kind": "unknown",
      "raw": "22 Gauge Cylindrical"
    },
    "cells": {
      "cellType": "EGFR T790M Non Small Cell Lung Carcinoma PDX",
      "density_M_per_mL": 10.0
    },
    "notes": "100mM CaCl2 was used to crosslink the scaffold post-processing."
  },
  {
    "id": "cect_0146",
    "doi": "10.1038/s41598-019-55034-9",
    "components": [
      {
        "material": "Alginate",
        "value": 7.0,
        "unit": "%w",
        "spec": "7 wt%"
      },
      {
        "material": "Gelatin",
        "value": 3.0,
        "unit": "%w",
        "spec": "3 wt%"
      }
    ],
    "pressure": {
      "min": 115.0,
      "max": 115.0,
      "unit": "kPa"
    },
    "temperatureC": 25.0,
    "temperatureRange": {
      "min": 25.0,
      "max": 25.0,
      "unit": ""
    },
    "speed_mm_s": null,
    "needle": {
      "kind": "unknown",
      "raw": "22 Gauge Cylindrical"
    },
    "cells": {
      "cellType": "AA0022 Lung Cancer Associated Fibroblasts",
      "density_M_per_mL": 10.0
    },
    "notes": "100mM CaCl2 was used to crosslink the scaffold post-processing."
  },
  {
    "id": "cect_0147",
    "doi": "10.1038/s41598-019-55034-9",
    "components": [
      {
        "material": "Alginate",
        "value": 6.0,
        "unit": "%w",
        "spec": "6 wt%"
      },
      {
        "material": "Gelatin",
        "value": 4.0,
        "unit": "%w",
        "spec": "4 wt%"
      }
    ],
    "pressure": {
      "min": 145.0,
      "max": 145.0,
      "unit": "kPa"
    },
    "temperatureC": 25.0,
    "temperatureRange": {
      "min": 25.0,
      "max": 25.0,
      "unit": ""
    },
    "speed_mm_s": null,
    "needle": {
      "kind": "unknown",
      "raw": "22 Gauge Cylindrical"
    },
    "cells": {
      "cellType": "EGFR T790M Non Small Cell Lung Carcinoma PDX",
      "density_M_per_mL": 10.0
    },
    "notes": "100mM CaCl2 was used to crosslink the scaffold post-processing."
  },
  {
    "id": "cect_0148",
    "doi": "10.1038/s41598-019-55034-9",
    "components": [
      {
        "material": "Alginate",
        "value": 6.0,
        "unit": "%w",
        "spec": "6 wt%"
      },
      {
        "material": "Gelatin",
        "value": 4.0,
        "unit": "%w",
        "spec": "4 wt%"
      }
    ],
    "pressure": {
      "min": 145.0,
      "max": 145.0,
      "unit": "kPa"
    },
    "temperatureC": 25.0,
    "temperatureRange": {
      "min": 25.0,
      "max": 25.0,
      "unit": ""
    },
    "speed_mm_s": null,
    "needle": {
      "kind": "unknown",
      "raw": "22 Gauge Cylindrical"
    },
    "cells": {
      "cellType": "AA0022 Lung Cancer Associated Fibroblasts",
      "density_M_per_mL": 10.0
    },
    "notes": "100mM CaCl2 was used to crosslink the scaffold post-processing."
  },
  {
    "id": "cect_0149",
    "doi": "10.1038/s41598-019-55034-9",
    "components": [
      {
        "material": "Alginate",
        "value": 4.0,
        "unit": "%w",
        "spec": "4 wt%"
      },
      {
        "material": "Gelatin",
        "value": 8.0,
        "unit": "%w",
        "spec": "8 wt%"
      }
    ],
    "pressure": {
      "min": 250.0,
      "max": 250.0,
      "unit": "kPa"
    },
    "temperatureC": 25.0,
    "temperatureRange": {
      "min": 25.0,
      "max": 25.0,
      "unit": ""
    },
    "speed_mm_s": null,
    "needle": {
      "kind": "unknown",
      "raw": "22 Gauge Cylindrical"
    },
    "cells": {
      "cellType": "EGFR T790M Non Small Cell Lung Carcinoma PDX",
      "density_M_per_mL": 10.0
    },
    "notes": "100mM CaCl2 was used to crosslink the scaffold post-processing."
  },
  {
    "id": "cect_0150",
    "doi": "10.1038/s41598-019-55034-9",
    "components": [
      {
        "material": "Alginate",
        "value": 4.0,
        "unit": "%w",
        "spec": "4 wt%"
      },
      {
        "material": "Gelatin",
        "value": 8.0,
        "unit": "%w",
        "spec": "8 wt%"
      }
    ],
    "pressure": {
      "min": 250.0,
      "max": 250.0,
      "unit": "kPa"
    },
    "temperatureC": 25.0,
    "temperatureRange": {
      "min": 25.0,
      "max": 25.0,
      "unit": ""
    },
    "speed_mm_s": null,
    "needle": {
      "kind": "unknown",
      "raw": "22 Gauge Cylindrical"
    },
    "cells": {
      "cellType": "AA0022 Lung Cancer Associated Fibroblasts",
      "density_M_per_mL": 10.0
    },
    "notes": "100mM CaCl2 was used to crosslink the scaffold post-processing."
  },
  {
    "id": "cect_0151",
    "doi": "10.1021/acsbiomaterials.9b00167",
    "components": [
      {
        "material": "Alginate Dialdehyde",
        "value": 6.0,
        "unit": "%w",
        "spec": "6 wt%"
      },
      {
        "material": "Gelatin",
        "value": 2.0,
        "unit": "%w",
        "spec": "2 wt%"
      }
    ],
    "pressure": {
      "min": 0.47,
