Repository: quantisbia/bia4

# BIA OS — Biofabrication Operating System

> Plataforma de IA científica para formulação de biomateriais, geração de geometrias 3D
> e otimização de bioimpressão. Desenvolvida pela **Quantis Biotechnology**.

---

## 🎯 Visão Geral

- **Nome:** BIA OS — Biofabrication Operating System · Powered by Quantis Biotechnology (BIA = Biofabrication Intelligent Assistant)
- **Stack:** Next.js 14 + TypeScript + TailwindCSS + Prisma + Gemini 2.5 Flash + Claude Sonnet 4.5 (geração de modelo 3D via IA · R12.56)
- **Foco:** Acelerar pesquisa em medicina regenerativa com IA + ferramentas científicas integradas
- **Status:** ✅ Operacional em produção

---

File: scripts/material-database.debug.json (part 4 of 17)
[
      "max": 0.47,
      "unit": "bar"
    },
    "temperatureC": 26.0,
    "temperatureRange": {
      "min": 26.0,
      "max": 26.0,
      "unit": ""
    },
    "speed_mm_s": {
      "min": 25.0,
      "max": 25.0,
      "unit": ""
    },
    "needle": {
      "kind": "unknown",
      "raw": "27 Gauge Conical"
    },
    "cells": null,
    "notes": "Printed into a 100mM CaCl2 bath coated with PEI."
  },
  {
    "id": "cect_0152",
    "doi": "10.1021/acsbiomaterials.9b00167",
    "components": [
      {
        "material": "Alginate Dialdehyde",
        "value": 3.0,
        "unit": "%w",
        "spec": "3 wt%"
      },
      {
        "material": "Gelatin",
        "value": 2.0,
        "unit": "%w",
        "spec": "2 wt%"
      }
    ],
    "pressure": {
      "min": 0.12,
      "max": 0.12,
      "unit": "bar"
    },
    "temperatureC": 26.0,
    "temperatureRange": {
      "min": 26.0,
      "max": 26.0,
      "unit": ""
    },
    "speed_mm_s": {
      "min": 25.0,
      "max": 25.0,
      "unit": ""
    },
    "needle": {
      "kind": "unknown",
      "raw": "27 Gauge Conical"
    },
    "cells": {
      "cellType": "RSC96 Neuronal Schwann Cells",
      "density_M_per_mL": 1.0
    },
    "notes": "Printed into a 100mM CaCl2 bath coated with PEI."
  },
  {
    "id": "cect_0153",
    "doi": "10.1021/acsbiomaterials.9b00167",
    "components": [
      {
        "material": "Alginate Dialdehyde",
        "value": 2.0,
        "unit": "%w",
        "spec": "2 wt%"
      },
      {
        "material": "Gelatin",
        "value": 2.0,
        "unit": "%w",
        "spec": "2 wt%"
      }
    ],
    "pressure": {
      "min": 0.1,
      "max": 0.1,
      "unit": "bar"
    },
    "temperatureC": 26.0,
    "temperatureRange": {
      "min": 26.0,
      "max": 26.0,
      "unit": ""
    },
    "speed_mm_s": {
      "min": 25.0,
      "max": 25.0,
      "unit": ""
    },
    "needle": {
      "kind": "unknown",
      "raw": "27 Gauge Conical"
    },
    "cells": {
      "cellType": "RSC96 Neuronal Schwann Cells",
      "density_M_per_mL": 1.0
    },
    "notes": "Printed into a 100mM CaCl2 bath coated with PEI."
  },
  {
    "id": "cect_0154",
    "doi": "10.1021/acsbiomaterials.9b00167",
    "components": [
      {
        "material": "Alginate Dialdehyde",
        "value": 2.0,
        "unit": "%w",
        "spec": "2 wt%"
      },
      {
        "material": "Gelatin",
        "value": 3.0,
        "unit": "%w",
        "spec": "3 wt%"
      }
    ],
    "pressure": {
      "min": 0.3,
      "max": 0.3,
      "unit": "bar"
    },
    "temperatureC": 26.0,
    "temperatureRange": {
      "min": 26.0,
      "max": 26.0,
      "unit": ""
    },
    "speed_mm_s": {
      "min": 25.0,
      "max": 25.0,
      "unit": ""
    },
    "needle": {
      "kind": "unknown",
      "raw": "27 Gauge Conical"
    },
    "cells": {
      "cellType": "RSC96 Neuronal Schwann Cells",
      "density_M_per_mL": 1.0
    },
    "notes": "Printed into a 100mM CaCl2 bath coated with PEI."
  },
  {
    "id": "cect_0155",
    "doi": "10.1021/acsbiomaterials.9b00167",
    "components": [
      {
        "material": "Alginate Dialdehyde",
        "value": 2.0,
        "unit": "%w",
        "spec": "2 wt%"
      },
      {
        "material": "Gelatin",
        "value": 6.0,
        "unit": "%w",
        "spec": "6 wt%"
      }
    ],
    "pressure": {
      "min": 2.15,
      "max": 2.15,
      "unit": "bar"
    },
    "temperatureC": 26.0,
    "temperatureRange": {
      "min": 26.0,
      "max": 26.0,
      "unit": ""
    },
    "speed_mm_s": {
      "min": 25.0,
      "max": 25.0,
      "unit": ""
    },
    "needle": {
      "kind": "unknown",
      "raw": "27 Gauge Conical"
    },
    "cells": null,
    "notes": "Printed into a 100mM CaCl2 bath coated with PEI."
  },
  {
    "id": "cect_0156",
    "doi": "10.1021/acsbiomaterials.9b00167",
    "components": [
      {
        "material": "Alginate Dialdehyde",
        "value": 3.75,
        "unit": "%w",
        "spec": "3.75 wt%"
      },
      {
        "material": "Gelatin",
        "value": 3.75,
        "unit": "%w",
        "spec": "3.75 wt%"
      }
    ],
    "pressure": {
      "min": 0.75,
      "max": 0.75,
      "unit": "bar"
    },
    "temperatureC": 26.0,
    "temperatureRange": {
      "min": 26.0,
      "max": 26.0,
      "unit": ""
    },
    "speed_mm_s": {
      "min": 25.0,
      "max": 25.0,
      "unit": ""
    },
    "needle": {
      "kind": "unknown",
      "raw": "27 Gauge Conical"
    },
    "cells": null,
    "notes": "Printed into a 100mM CaCl2 bath coated with PEI."
  },
  {
    "id": "cect_0157",
    "doi": "10.1088/1758-5090/aa90d7",
    "components": [
      {
        "material": "Alginate",
        "value": 3.5,
        "unit": "%w",
        "spec": "3.5 wt%"
      }
    ],
    "pressure": {
      "min": 1.0,
      "max": 1.0,
      "unit": "bar"
    },
    "temperatureC": 25.0,
    "temperatureRange": {
      "min": 25.0,
      "max": 25.0,
      "unit": ""
    },
    "speed_mm_s": {
      "min": 25.0,
      "max": 25.0,
      "unit": ""
    },
    "needle": {
      "kind": "unknown",
      "raw": "21 Gauge Conical"
    },
    "cells": {
      "cellType": "Human Chondrocytes",
      "density_M_per_mL": 3.0
    },
    "notes": ".2M CaCl2 was sprayed over the scaffold"
  },
  {
    "id": "cect_0158",
    "doi": "10.1088/1758-5090/aa90d7",
    "components": [
      {
        "material": "Alginate",
        "value": 3.5,
        "unit": "%w",
        "spec": "3.5 wt%"
      },
      {
        "material": "PLA Fibers",
        "value": 1.0,
        "unit": "%w",
        "spec": "1 wt%"
      }
    ],
    "pressure": {
      "min": 1.0,
      "max": 1.0,
      "unit": "bar"
    },
    "temperatureC": 25.0,
    "temperatureRange": {
      "min": 25.0,
      "max": 25.0,
      "unit": ""
    },
    "speed_mm_s": {
      "min": 25.0,
      "max": 25.0,
      "unit": ""
    },
    "needle": {
      "kind": "unknown",
      "raw": "21 Gauge Conical"
    },
    "cells": {
      "cellType": "Human Chondrocytes",
      "density_M_per_mL": 3.0
    },
    "notes": ".2M CaCl2 was sprayed over the scaffold"
  },
  {
    "id": "cect_0159",
    "doi": "10.1088/1758-5090/aa90d7",
    "components": [
      {
        "material": "Alginate",
        "value": 2.5,
        "unit": "%w",
        "spec": "2.5 wt%"
      },
      {
        "material": "PLA Fibers",
        "value": 2.0,
        "unit": "%w",
        "spec": "2 wt%"
      }
    ],
    "pressure": {
      "min": 1.0,
      "max": 1.0,
      "unit": "bar"
    },
    "temperatureC": 25.0,
    "temperatureRange": {
      "min": 25.0,
      "max": 25.0,
      "unit": ""
    },
    "speed_mm_s": {
      "min": 25.0,
      "max": 25.0,
      "unit": ""
    },
    "needle": {
      "kind": "unknown",
      "raw": "21 Gauge Conical"
    },
    "cells": {
      "cellType": "Human Chondrocytes",
      "density_M_per_mL": 3.0
    },
    "notes": ".2M CaCl2 was sprayed over the scaffold"
  },
  {
    "id": "cect_0160",
    "doi": "10.1038/s41598-017-04691-9",
    "components": [
      {
        "material": "Gelatin",
        "value": 7.0,
        "unit": "%w",
        "spec": "7 wt%"
      },
      {
        "material": "Alginate",
        "value": 3.0,
        "unit": "%w",
        "spec": "3 wt%"
      }
    ],
    "pressure": {
      "min": 200.0,
      "max": 200.0,
      "unit": "kPa"
    },
    "temperatureC": 25.0,
    "temperatureRange": {
      "min": 25.0,
      "max": 25.0,
      "unit": ""
    },
    "speed_mm_s": {
      "min": 5.0,
      "max": 5.0,
      "unit": ""
    },
    "needle": {
      "kind": "unknown",
      "raw": "25 Gauge Cylindrical"
    },
    "cells": {
      "cellType": "MDA-MB-231 Epithelial Cells",
      "density_M_per_mL": 1.0
    },
    "notes": "Scaffolds were rinsed with 100mM CaCl2 solution."
  },
  {
    "id": "cect_0161",
    "doi": "10.1016/j.bprint.2019.e00045",
    "components": [
      {
        "material": "Alginate",
        "value": 2.0,
        "unit": "%w",
        "spec": "2 wt%"
      }
    ],
    "pressure": {
      "min": 30.0,
      "max": 30.0,
      "unit": "kPa"
    },
    "temperatureC": null,
    "temperatureRange": null,
    "speed_mm_s": {
      "min": 18.0,
      "max": 18.0,
      "unit": ""
    },
    "needle": {
      "kind": "diameter_um",
      "diameter_um": 200.0,
      "geometry": "conical",
      "raw": "200 µm Conical"
    },
    "cells": {
      "cellType": "Primary Rat Schwann Cells",
      "density_M_per_mL": 0.2
    },
    "notes": "Alginate was printed into a 50 mM CaCl2 bath for crosslinking"
  },
  {
    "id": "cect_0162",
    "doi": "10.1016/j.bprint.2019.e00045",
    "components": [
      {
        "material": "Alginate RGD/YIGSR",
        "value": 2.0,
        "unit": "%w",
        "spec": "2 wt%"
      }
    ],
    "pressure": {
      "min": 30.0,
      "max": 30.0,
      "unit": "kPa"
    },
    "temperatureC": null,
    "temperatureRange": null,
    "speed_mm_s": {
      "min": 18.0,
      "max": 18.0,
      "unit": ""
    },
    "needle": {
      "kind": "diameter_um",
      "diameter_um": 200.0,
      "geometry": "conical",
      "raw": "200 µm Conical"
    },
    "cells": {
      "cellType": "Primary Rat Schwann Cells",
      "density_M_per_mL": 0.2
    },
    "notes": "Alginate was printed into a 50 mM CaCl2 bath for crosslinking"
  },
  {
    "id": "cect_0163",
    "doi": "10.1016/j.bprint.2019.e00045",
    "components": [
      {
        "material": "Alginate",
        "value": 2.0,
        "unit": "%w",
        "spec": "2 wt%"
      }
    ],
    "pressure": {
      "min": 20.0,
      "max": 20.0,
      "unit": "kPa"
    },
    "temperatureC": null,
    "temperatureRange": null,
    "speed_mm_s": {
      "min": 6.0,
      "max": 12.0,
      "unit": ""
    },
    "needle": {
      "kind": "diameter_um",
      "diameter_um": 200.0,
      "geometry": "conical",
      "raw": "200 µm Conical"
    },
    "cells": {
      "cellType": "Primary Rat Schwann Cells",
      "density_M_per_mL": 0.2
    },
    "notes": "Alginate was printed into a 50 mM CaCl2 bath for crosslinking"
  },
  {
    "id": "cect_0164",
    "doi": "10.1016/j.bprint.2019.e00045",
    "components": [
      {
        "material": "Alginate RGD/YIGSR",
        "value": 2.0,
        "unit": "%w",
        "spec": "2 wt%"
      }
    ],
    "pressure": {
      "min": 20.0,
      "max": 20.0,
      "unit": "kPa"
    },
    "temperatureC": null,
    "temperatureRange": null,
    "speed_mm_s": {
      "min": 6.0,
      "max": 12.0,
      "unit": ""
    },
    "needle": {
      "kind": "diameter_um",
      "diameter_um": 200.0,
      "geometry": "conical",
      "raw": "200 µm Conical"
    },
    "cells": {
      "cellType": "Primary Rat Schwann Cells",
      "density_M_per_mL": 0.2
    },
    "notes": "Alginate was printed into a 50 mM CaCl2 bath for crosslinking"
  },
  {
    "id": "cect_0165",
    "doi": "10.1039/c9tb00669a",
    "components": [
      {
        "material": "Alginate RGD",
        "value": 1.0,
        "unit": "%w",
        "spec": "1 wt%"
      },
      {
        "material": "Hyaluronic Acid",
        "value": 0.5,
        "unit": "%w",
        "spec": "0.5 wt%"
      },
      {
        "material": "Fibrinogen",
        "value": 10.0,
        "unit": "mg/mL",
        "spec": "10 mg/ml"
      }
    ],
    "pressure": {
      "min": 10.0,
      "max": 10.0,
      "unit": "kPa"
    },
    "temperatureC": 23.0,
    "temperatureRange": {
      "min": 23.0,
      "max": 23.0,
      "unit": ""
    },
    "speed_mm_s": {
      "min": 4.0,
      "max": 9.0,
      "unit": ""
    },
    "needle": {
      "kind": "diameter_um",
      "diameter_um": 200.0,
      "geometry": "cylindrical",
      "raw": "200 µm Cylindrical"
    },
    "cells": {
      "cellType": "Primary Rat Schwann Cells",
      "density_M_per_mL": 1.0
    },
    "notes": "Crosslinked with Calcium chloride (100 mM) and Thrombin (25 U/mL)"
  },
  {
    "id": "cect_0166",
    "doi": "10.1039/c9tb00669a",
    "components": [
      {
        "material": "Alginate RGD",
        "value": 1.0,
        "unit": "%w",
        "spec": "1 wt%"
      },
      {
        "material": "Hyaluronic Acid",
        "value": 0.5,
        "unit": "%w",
        "spec": "0.5 wt%"
      },
      {
        "material": "Fibrinogen",
        "value": 40.0,
        "unit": "mg/mL",
        "spec": "40 mg/ml"
      }
    ],
    "pressure": {
      "min": 30.0,
      "max": 30.0,
      "unit": "kPa"
    },
    "temperatureC": 23.0,
    "temperatureRange": {
      "min": 23.0,
      "max": 23.0,
      "unit": ""
    },
    "speed_mm_s": {
      "min": 4.0,
      "max": 9.0,
      "unit": ""
    },
    "needle": {
      "kind": "diameter_um",
      "diameter_um": 200.0,
      "geometry": "cylindrical",
      "raw": "200 µm Cylindrical"
    },
    "cells": {
      "cellType": "Primary Rat Schwann Cells",
      "density_M_per_mL": 1.0
    },
    "notes": "Crosslinked with Calcium chloride (100 mM) and Thrombin (25 U/mL)"
  },
  {
    "id": "cect_0167",
    "doi": "10.1155/2020/3863428",
    "components": [
      {
        "material": "Gelatin",
        "value": 20.0,
        "unit": "%w",
        "spec": "20 wt%"
      },
      {
        "material": "Alginate",
        "value": 1.25,
        "unit": "%w",
        "spec": "1.25 wt%"
      },
      {
        "material": "Cellulose Nanofibers",
        "value": 0.25,
        "unit": "%w",
        "spec": "0.25 wt%"
      }
    ],
    "pressure": null,
    "temperatureC": 25.0,
    "temperatureRange": {
      "min": 25.0,
      "max": 25.0,
      "unit": ""
    },
    "speed_mm_s": {
      "min": 3.0,
      "max": 3.0,
      "unit": ""
    },
    "needle": {
      "kind": "unknown",
      "raw": "22 Gauge Cylindrical"
    },
    "cells": {
      "cellType": "Primary Rabbit Fibrochondrocytes",
      "density_M_per_mL": 5.0
    },
    "notes": "Samples crosslinked with 0.1% w/v CaCl2 for 1 min"
  },
  {
    "id": "cect_0168",
    "doi": "10.1155/2020/3863428",
    "components": [
      {
        "material": "Gelatin",
        "value": 20.0,
        "unit": "%w",
        "spec": "20 wt%"
      },
      {
        "material": "Alginate",
        "value": 1.25,
        "unit": "%w",
        "spec": "1.25 wt%"
      }
    ],
    "pressure": null,
    "temperatureC": 25.0,
    "temperatureRange": {
      "min": 25.0,
      "max": 25.0,
      "unit": ""
    },
    "speed_mm_s": {
      "min": 3.0,
      "max": 3.0,
      "unit": ""
    },
    "needle": {
      "kind": "unknown",
      "raw": "22 Gauge Cylindrical"
    },
    "cells": null,
    "notes": "Samples crosslinked with 0.1% w/v CaCl2 for 1 min"
  },
  {
    "id": "cect_0169",
    "doi": "10.1155/2020/3863428",
    "components": [
      {
        "material": "Gelatin",
        "value": 10.0,
        "unit": "%w",
        "spec": "10 wt%"
      },
      {
        "material": "Alginate",
        "value": 1.25,
        "unit": "%w",
        "spec": "1.25 wt%"
      },
      {
        "material": "Cellulose Nanofibers",
        "value": 0.25,
        "unit": "%w",
        "spec": "0.25 wt%"
      }
    ],
    "pressure": null,
    "temperatureC": 20.0,
    "temperatureRange": {
      "min": 20.0,
      "max": 20.0,
      "unit": ""
    },
    "speed_mm_s": {
      "min": 3.0,
      "max": 3.0,
      "unit": ""
    },
    "needle": {
      "kind": "unknown",
      "raw": "22 Gauge Cylindrical"
    },
    "cells": null,
    "notes": "Samples crosslinked with 0.1% w/v CaCl2 for 1 min"
  },
  {
    "id": "cect_0170",
    "doi": "10.1155/2020/3863428",
    "components": [
      {
        "material": "Gelatin",
        "value": 10.0,
        "unit": "%w",
        "spec": "10 wt%"
      },
      {
        "material": "Alginate",
        "value": 1.25,
        "unit": "%w",
        "spec": "1.25 wt%"
      }
    ],
    "pressure": null,
    "temperatureC": 20.0,
    "temperatureRange": {
      "min": 20.0,
      "max": 20.0,
      "unit": ""
    },
    "speed_mm_s": {
      "min": 3.0,
      "max": 3.0,
      "unit": ""
    },
    "needle": {
      "kind": "unknown",
      "raw": "22 Gauge Cylindrical"
    },
    "cells": null,
    "notes": "Samples crosslinked with 0.1% w/v CaCl2 for 1 min"
  },
  {
    "id": "cect_0171",
    "doi": "10.1089/ten.tea.2019.0237",
    "components": [
      {
        "material": "PCL",
        "value": 90.0,
        "unit": "%w",
        "spec": "90 wt%"
      },
      {
        "material": "Hydroxyapatite",
        "value": 10.0,
        "unit": "%w",
        "spec": "10 wt%"
      }
    ],
    "pressure": {
      "min": 1.5,
      "max": 1.5,
      "unit": "bar"
    },
    "temperatureC": 110.0,
    "temperatureRange": {
      "min": 110.0,
      "max": 110.0,
      "unit": ""
    },
    "speed_mm_s": {
      "min": 8.0,
      "max": 8.0,
      "unit": ""
    },
    "needle": {
      "kind": "diameter_um",
      "diameter_um": 700.0,
      "geometry": "cylindrical",
      "raw": "700 µm Cylindrical"
    },
    "cells": null,
    "notes": "PCL Mw = 140,00 Da"
  },
  {
    "id": "cect_0172",
    "doi": "10.1089/ten.tea.2019.0237",
    "components": [
      {
        "material": "PCL",
        "value": 80.0,
        "unit": "%w",
        "spec": "80 wt%"
      },
      {
        "material": "Hydroxyapatite",
        "value": 20.0,
        "unit": "%w",
        "spec": "20 wt%"
      }
    ],
    "pressure": {
      "min": 2.5,
      "max": 2.5,
      "unit": "bar"
    },
    "temperatureC": 120.0,
    "temperatureRange": {
      "min": 120.0,
      "max": 120.0,
      "unit": ""
    },
    "speed_mm_s": {
      "min": 9.0,
      "max": 9.0,
      "unit": ""
    },
    "needle": {
      "kind": "diameter_um",
      "diameter_um": 700.0,
      "geometry": "cylindrical",
      "raw": "700 µm Cylindrical"
    },
    "cells": null,
    "notes": "PCL Mw = 140,00 Da"
  },
  {
    "id": "cect_0173",
    "doi": "10.1089/ten.tea.2019.0237",
    "components": [
      {
        "material": "PCL",
        "value": 70.0,
        "unit": "%w",
        "spec": "70 wt%"
      },
      {
        "material": "Hydroxyapatite",
        "value": 30.0,
        "unit": "%w",
        "spec": "30 wt%"
      }
    ],
    "pressure": {
      "min": 3.5,
      "max": 3.5,
      "unit": "bar"
    },
    "temperatureC": 130.0,
    "temperatureRange": {
      "min": 130.0,
      "max": 130.0,
      "unit": ""
    },
    "speed_mm_s": {
      "min": 9.0,
      "max": 9.0,
      "unit": ""
    },
    "needle": {
      "kind": "diameter_um",
      "diameter_um": 700.0,
      "geometry": "cylindrical",
      "raw": "700 µm Cylindrical"
    },
    "cells": null,
    "notes": "PCL Mw = 140,00 Da"
  },
  {
    "id": "cect_0174",
    "doi": "10.1016/j.matlet.2020.127382",
    "components": [
      {
        "material": "Alginate",
        "value": 7.0,
        "unit": "%w",
        "spec": "7 wt%"
      },
      {
        "material": "Gelatin",
        "value": 4.0,
        "unit": "%w",
        "spec": "4 wt%"
      }
    ],
    "pressure": {
      "min": 110.0,
      "max": 130.0,
      "unit": "kPa"
    },
    "temperatureC": 25.0,
    "temperatureRange": {
      "min": 25.0,
      "max": 25.0,
      "unit": ""
    },
    "speed_mm_s": {
      "min": 3.0,
      "max": 3.0,
      "unit": ""
    },
    "needle": {
      "kind": "unknown",
      "raw": "22 Gauge Conical"
    },
    "cells": null,
    "notes": "420mM CaCl2 was used to crosslink the constructs."
  },
  {
    "id": "cect_0175",
    "doi": "10.1016/j.matlet.2020.127382",
    "components": [
      {
        "material": "Alginate",
        "value": 7.0,
        "unit": "%w",
        "spec": "7 wt%"
      },
      {
        "material": "Gelatin",
        "value": 4.0,
        "unit": "%w",
        "spec": "4 wt%"
      }
    ],
    "pressure": {
      "min": 138.0,
      "max": 207.0,
      "unit": "kPa"
    },
    "temperatureC": 25.0,
    "temperatureRange": {
      "min": 25.0,
      "max": 25.0,
      "unit": ""
    },
    "speed_mm_s": {
      "min": 3.0,
      "max": 3.0,
      "unit": ""
    },
    "needle": {
      "kind": "unknown",
      "raw": "22 Gauge Conical"
    },
    "cells": null,
    "notes": "420mM CaCl2 was used to crosslink the constructs."
  },
  {
    "id": "cect_0176",
    "doi": "10.2217/3dp-2018-0017",
    "components": [
      {
        "material": "Gelatin Methacrylated",
        "value": 15.0,
        "unit": "%w",
        "spec": "15 wt%"
      }
    ],
    "pressure": {
      "min": 23.0,
      "max": 23.0,
      "unit": "psi"
    },
    "temperatureC": 20.0,
    "temperatureRange": {
      "min": 20.0,
      "max": 20.0,
      "unit": ""
    },
    "speed_mm_s": {
      "min": 2.0,
      "max": 2.0,
      "unit": ""
    },
    "needle": {
      "kind": "unknown",
      "raw": "23 Gauge Cylindrical"
    },
    "cells": {
      "cellType": "Primary Rat Cardiac Myocytes",
      "density_M_per_mL": 1.0
    },
    "notes": "Construct crosslinked with LAP (0.5 wt%, 7mW/cm2, 300s) post print"
  },
  {
    "id": "cect_0177",
    "doi": "10.1016/j.msec.2019.110578",
    "components": [
      {
        "material": "Gelatin Methacrylated",
        "value": 15.0,
        "unit": "%w",
        "spec": "15 wt%"
      }
    ],
    "pressure": {
      "min": 2.0,
      "max": 2.0,
      "unit": "bar"
    },
    "temperatureC": 15.0,
    "temperatureRange": {
      "min": 15.0,
      "max": 15.0,
      "unit": ""
    },
    "speed_mm_s": {
      "min": 10.0,
      "max": 10.0,
      "unit": ""
    },
    "needle": {
      "kind": "unknown",
      "raw": "27 Gauge Conical"
    },
    "cells": {
      "cellType": "Primary Sheep Chondrocytes",
      "density_M_per_mL": 10.0
    },
    "notes": "GelMA was printed between PCL layers."
  },
  {
    "id": "cect_0178",
    "doi": "10.1016/j.msec.2019.110578",
    "components": [
      {
        "material": "Gelatin Methacrylated",
        "value": 20.0,
        "unit": "%w",
        "spec": "20 wt%"
      }
    ],
    "pressure": {
      "min": 2.0,
      "max": 2.0,
      "unit": "bar"
    },
    "temperatureC": 20.0,
    "temperatureRange": {
      "min": 20.0,
      "max": 20.0,
      "unit": ""
    },
    "speed_mm_s": {
      "min": 10.0,
      "max": 10.0,
      "unit": ""
    },
    "needle": {
      "kind": "unknown",
      "raw": "27 Gauge Conical"
    },
    "cells": {
      "cellType": "Primary Sheep Chondrocytes",
      "density_M_per_mL": 10.0
    },
    "notes": "GelMA was printed between PCL layers."
  },
  {
    "id": "cect_0179",
    "doi": "10.1089/3dp.2018.0175",
    "components": [
      {
        "material": "Gelatin Methacrylated",
        "value": 5.0,
        "unit": "%w",
        "spec": "5 wt%"
      }
    ],
    "pressure": {
      "min": 3.0,
      "max": 3.0,
      "unit": "psi"
    },
    "temperatureC": 25.0,
    "temperatureRange": {
      "min": 25.0,
      "max": 25.0,
      "unit": ""
    },
    "speed_mm_s": {
      "min": 12.0,
      "max": 12.0,
      "unit": ""
    },
    "needle": {
      "kind": "unknown",
      "raw": "23 Gauge Cylindrical"
    },
    "cells": {
      "cellType": "HEK293 Kidney Cells",
      "density_M_per_mL": 5.0
    },
    "notes": "An agarose support slurry was used"
  },
  {
    "id": "cect_0180",
    "doi": "10.3390/pharmaceutics12060550",
    "components": [
      {
        "material": "Alginate",
        "value": 6.0,
        "unit": "%w",
        "spec": "6 wt%"
      }
    ],
    "pressure": {
      "min": 10.0,
      "max": 10.0,
      "unit": "kPa"
    },
    "temperatureC": 37.0,
    "temperatureRange": {
      "min": 37.0,
      "max": 37.0,
      "unit": ""
    },
    "speed_mm_s": {
      "min": 6.0,
      "max": 6.0,
      "unit": ""
    },
    "needle": {
      "kind": "unknown",
      "raw": "20 Gauge Conical"
    },
    "cells": null,
    "notes": "Alginate was crosslinked partially before printing."
  },
  {
    "id": "cect_0181",
    "doi": "10.3390/pharmaceutics12060550",
    "components": [
      {
        "material": "Chitosan",
        "value": 1.2,
        "unit": "%w",
        "spec": "1.2 wt%"
      },
      {
        "material": "Genipin",
        "value": 1.0,
        "unit": "%w",
        "spec": "1 wt%"
      },
      {
        "material": "PEG",
        "value": 1.2,
        "unit": "%w",
        "spec": "1.2 wt%"
      }
    ],
    "pressure": {
      "min": 25.0,
      "max": 25.0,
      "unit": "kPa"
    },
    "temperatureC": 37.0,
    "temperatureRange": {
      "min": 37.0,
      "max": 37.0,
      "unit": ""
    },
    "speed_mm_s": {
      "min": 4.0,
      "max": 4.0,
      "unit": ""
    },
    "needle": {
      "kind": "unknown",
      "raw": "22 Gauge Conical"
    },
    "cells": null,
    "notes": "Human Dermal Fibroblasts/ Primary Human Epidermal Keratinocytes Mix (1)"
  },
  {
    "id": "cect_0182",
    "doi": "10.3390/app10030768",
    "components": [
      {
        "material": "Alginate",
        "value": 3.0,
        "unit": "%w",
        "spec": "3 wt%"
      },
      {
        "material": "Gelatin",
        "value": 8.0,
        "unit": "%w",
        "spec": "8 wt%"
      }
    ],
    "pressure": {
      "min": 1.8,
      "max": 1.8,
      "unit": "bar"
    },
    "temperatureC": 37.0,
    "temperatureRange": {
      "min": 37.0,
      "max": 37.0,
      "unit": ""
    },
    "speed_mm_s": {
      "min": 10.0,
      "max": 10.0,
      "unit": ""
    },
    "needle": {
      "kind": "diameter_um",
      "diameter_um": 400.0,
      "geometry": "conical",
      "raw": "400 µm Conical"
    },
    "cells": null,
    "notes": ""
  },
  {
    "id": "cect_0183",
    "doi": "10.1021/acsami.6b11669",
    "components": [
      {
        "material": "Collagen",
        "value": 5.0,
        "unit": "%w",
        "spec": "5 wt%"
      }
    ],
    "pressure": {
      "min": 110.0,
      "max": 300.0,
      "unit": "kPa"
    },
    "temperatureC": 10.0,
    "temperatureRange": {
      "min": 10.0,
      "max": 10.0,
      "unit": ""
    },
    "speed_mm_s": {
      "min": 10.0,
      "max": 10.0,
      "unit": ""
    },
    "needle": {
      "kind": "diameter_um",
      "diameter_um": 310.0,
      "geometry": "cylindrical",
      "raw": "310 µm Cylindrical"
    },
    "cells": {
      "cellType": "MG63 Osteoblast-like Cells",
      "density_M_per_mL": 2.0
    },
    "notes": "Genipin was used to crosslink the collagen post printing."
  },
  {
    "id": "cect_0184",
    "doi": "10.1021/acsami.6b11669",
    "components": [
      {
        "material": "Collagen",
        "value": 5.0,
        "unit": "%w",
        "spec": "5 wt%"
      }
    ],
    "pressure": {
      "min": 110.0,
      "max": 300.0,
      "unit": "kPa"
    },
    "temperatureC": 10.0,
    "temperatureRange": {
      "min": 10.0,
      "max": 10.0,
      "unit": ""
    },
    "speed_mm_s": {
      "min": 10.0,
      "max": 10.0,
      "unit": ""
    },
    "needle": {
      "kind": "diameter_um",
      "diameter_um": 310.0,
      "geometry": "cylindrical",
      "raw": "310 µm Cylindrical"
    },
    "cells": {
      "cellType": "Human Adipose-derived Stem Cells",
      "density_M_per_mL": 2.0
    },
    "notes": "Genipin was used to crosslink the collagen post printing."
  },
  {
    "id": "cect_0185",
    "doi": "10.1016/j.jmbbm.2018.01.034",
    "components": [
      {
        "material": "Alginate",
        "value": 3.0,
        "unit": "%w",
        "spec": "3 wt%"
      }
    ],
    "pressure": {
      "min": 0.2,
      "max": 0.2,
      "unit": "bar"
    },
    "temperatureC": 20.0,
    "temperatureRange": {
      "min": 20.0,
      "max": 20.0,
      "unit": ""
    },
    "speed_mm_s": {
      "min": 6.0,
      "max": 6.0,
      "unit": ""
    },
    "needle": {
      "kind": "diameter_um",
      "diameter_um": 200.0,
      "geometry": "conical",
      "raw": "200 µm Conical"
    },
    "cells": null,
    "notes": "Alginate was dispensed into 50mM CaCl2"
  },
  {
    "id": "cect_0186",
    "doi": "10.1088/1758-5090-aa8854",
    "components": [
      {
        "material": "Alginate",
        "value": 2.8,
        "unit": "%w",
        "spec": "2.8 wt%"
      },
      {
        "material": "Agarose",
        "value": 0.9,
        "unit": "%w",
        "spec": "0.9 wt%"
      },
      {
        "material": "Methylcellulose",
        "value": 3.0,
        "unit": "%w",
        "spec": "3 wt%"
      }
    ],
    "pressure": {
      "min": 80.0,
      "max": 100.0,
      "unit": "kPa"
    },
    "temperatureC": 25.0,
    "temperatureRange": {
      "min": 25.0,
      "max": 25.0,
      "unit": ""
    },
    "speed_mm_s": {
      "min": 8.0,
      "max": 10.0,
      "unit": ""
    },
    "needle": {
      "kind": "gauge",
      "gauge": 1,
      "geometry": "cylindrical",
      "raw": "1 g of concentrated biomass was mixed into 10 ml of hydrogel paste. Cr4osslinked with 0.1M CaCl2"
    },
    "cells": null,
    "notes": "1 g of concentrated biomass was mixed into 10 ml of hydrogel paste. Cr4osslinked with 0.1M CaCl2"
  },
  {
    "id": "cect_0187",
    "doi": "10.1016/j.actbio.2019.02.038",
    "components": [
      {
        "material": "Alginate Methacrylated",
        "value": 9.0,
        "unit": "%w",
        "spec": "9 wt%"
      }
    ],
    "pressure": {
      "min": 138.0,
      "max": 138.0,
      "unit": "kPa"
    },
    "temperatureC": 25.0,
    "temperatureRange": {
      "min": 25.0,
      "max": 25.0,
      "unit": ""
    },
    "speed_mm_s": {
      "min": 10.0,
      "max": 10.0,
      "unit": ""
    },
    "needle": {
      "kind": "diameter_um",
      "diameter_um": 210.0,
      "geometry": "cylindrical",
      "raw": "210 µm Cylindrical"
    },
    "cells": {
      "cellType": "Human Mesenchymal Stem Cells",
      "density_M_per_mL": 2.0
    },
    "notes": "Several other bioink combinations tested. RGD peptide was added at 50mg/ml."
  },
  {
    "id": "cect_0188",
    "doi": "10.1016/j.actbio.2019.02.038",
    "components": [
      {
        "material": "Hyaluronic Acid Methacrylated",
        "value": 15.0,
        "unit": "%w",
        "spec": "15 wt%"
      }
    ],
    "pressure": {
      "min": 552.0,
      "max": 552.0,
      "unit": "kPa"
    },
    "temperatureC": 25.0,
    "temperatureRange": {
      "min": 25.0,
      "max": 25.0,
      "unit": ""
    },
    "speed_mm_s": {
      "min": 10.0,
      "max": 10.0,
      "unit": ""
    },
    "needle": {
      "kind": "diameter_um",
      "diameter_um": 210.0,
      "geometry": "cylindrical",
      "raw": "210 µm Cylindrical"
    },
    "cells": {
      "cellType": "Human Mesenchymal Stem Cells",
      "density_M_per_mL": 2.0
    },
    "notes": "Several other bioink combinations tested. RGD peptide was added at 50mg/ml."
  },
  {
    "id": "cect_0189",
    "doi": "10.1016/j.actbio.2019.02.038",
    "components": [
      {
        "material": "Pluronic F127",
        "value": 40.0,
        "unit": "%w",
        "spec": "40 wt%"
      }
    ],
    "pressure": {
      "min": 414.0,
      "max": 414.0,
      "unit": "kPa"
    },
    "temperatureC": 25.0,
    "temperatureRange": {
      "min": 25.0,
      "max": 25.0,
      "unit": ""
    },
    "speed_mm_s": {
      "min": 4.0,
      "max": 4.0,
      "unit": ""
    },
    "needle": {
      "kind": "diameter_um",
      "diameter_um": 80.0,
      "geometry": "cylindrical",
      "raw": "80 µm Cylindrical"
    },
    "cells": null,
    "notes": ""
  },
  {
    "id": "cect_0190",
    "doi": "10.1016/j.actbio.2019.02.038",
    "components": [
      {
        "material": "Pluronic F127",
        "value": 40.0,
        "unit": "%w",
        "spec": "40 wt%"
      }
    ],
    "pressure": {
      "min": 414.0,
      "max": 414.0,
      "unit": "kPa"
    },
    "temperatureC": 25.0,
    "temperatureRange": {
      "min": 25.0,
      "max": 25.0,
      "unit": ""
    },
    "speed_mm_s": {
      "min": 4.0,
      "max": 4.0,
      "unit": ""
    },
    "needle": {
      "kind": "diameter_um",
      "diameter_um": 300.0,
      "geometry": "cylindrical",
      "raw": "300 µm Cylindrical"
    },
    "cells": null,
    "notes": ""
  },
  {
    "id": "cect_0191",
    "doi": "10.1016/j.actbio.2019.02.038",
    "components": [
      {
        "material": "Pluronic F127",
        "value": 40.0,
        "unit": "%w",
        "spec": "40 wt%"
      }
    ],
    "pressure": {
      "min": 414.0,
      "max": 414.0,
      "unit": "kPa"
    },
    "temperatureC": 25.0,
    "temperatureRange": {
      "min": 25.0,
      "max": 25.0,
      "unit": ""
    },
    "speed_mm_s": {
      "min": 4.0,
      "max": 4.0,
      "unit": ""
    },
    "needle": {
      "kind": "diameter_um",
      "diameter_um": 400.0,
      "geometry": "cylindrical",
      "raw": "400 µm Cylindrical"
    },
    "cells": null,
    "notes": ""
  },
  {
    "id": "cect_0192",
    "doi": "10.1088/1758-5090/8/2/025020",
    "components": [
      {
        "material": "PCL",
        "value": 100.0,
        "unit": "%w",
        "spec": "100 wt%"
      }
    ],
    "pressure": {
      "min": 400.0,
      "max": 400.0,
      "unit": "kPa"
    },
    "temperatureC": 65.0,
    "temperatureRange": {
      "min": 65.0,
      "max": 65.0,
      "unit": ""
    },
    "speed_mm_s": {
      "min": 2.5,
      "max": 2.5,
      "unit": ""
    },
    "needle": {
      "kind": "gauge",
      "gauge": 10000,
      "geometry": "cylindrical",
      "raw": "Average MW of 10000 g mol−1"
    },
    "cells": null,
    "notes": "Average MW of 10000 g mol−1"
  },
  {
    "id": "cect_0193",
    "doi": "10.1088/1758-5090/8/2/025020",
    "components": [
      {
        "material": "PCL",
        "value": 100.0,
        "unit": "%w",
        "spec": "100 wt%"
      }
    ],
    "pressure": {
      "min": 800.0,
      "max": 800.0,
      "unit": "kPa"
    },
    "temperatureC": 90.0,
    "temperatureRange": {
      "min": 90.0,
      "max": 90.0,
      "unit": ""
    },
    "speed_mm_s": {
      "min": 1.5,
      "max": 1.5,
      "unit": ""
    },
    "needle": {
      "kind": "gauge",
      "gauge": 45000,
      "geometry": "cylindrical",
      "raw": "Average MW of 45000 g mol−1"
    },
    "cells": null,
    "notes": "Average MW of 45000 g mol−1"
  },
  {
    "id": "cect_0194",
    "doi": "10.1088/1758-5090/8/2/025020",
    "components": [
      {
        "material": "PCL",
        "value": 100.0,
        "unit": "%w",
        "spec": "100 wt%"
      }
    ],
    "pressure": {
      "min": 800.0,
      "max": 800.0,
      "unit": "kPa"
    },
    "temperatureC": 110.0,
    "temperatureRange": {
      "min": 110.0,
      "max": 110.0,
      "unit": ""
    },
    "speed_mm_s": {
      "min": 1.0,
      "max": 1.0,
      "unit": ""
    },
    "needle": {
      "kind": "gauge",
      "gauge": 80000,
      "geometry": "cylindrical",
      "raw": "Average MW of 80000 g mol−1"
    },
    "cells": null,
    "notes": "Average MW of 80000 g mol−1"
  },
  {
    "id": "cect_0195",
    "doi": "10.1089/ten.tec.2015.0307",
    "components": [
      {
        "material": "PCL",
        "value": 100.0,
        "unit": "%w",
        "spec": "100 wt%"
      }
    ],
    "pressure": {
      "min": 800.0,
      "max": 800.0,
      "unit": "kPa"
    },
    "temperatureC": 75.0,
    "temperatureRange": {
      "min": 75.0,
      "max": 75.0,
      "unit": ""
    },
    "speed_mm_s": {
      "min": 1.0,
      "max": 1.0,
      "unit": ""
    },
    "needle": {
      "kind": "diameter_um",
      "diameter_um": 300.0,
      "geometry": "cylindrical",
      "raw": "300 µm Cylindrical"
    },
    "cells": null,
    "notes": "PCL Mw 48,000 -90,000."
  },
  {
    "id": "cect_0196",
    "doi": "10.1089/ten.tec.2015.0307",
    "components": [
      {
        "material": "Alginate",
        "value": 2.5,
        "unit": "%w",
        "spec": "2.5 wt%"
      }
    ],
    "pressure": {
      "min": 10.0,
      "max": 10.0,
      "unit": "kPa"
    },
    "temperatureC": 10.0,
    "temperatureRange": {
      "min": 10.0,
      "max": 10.0,
      "unit": ""
    },
    "speed_mm_s": {
      "min": 25.0,
      "max": 25.0,
      "unit": ""
    },
    "needle": {
      "kind": "diameter_um",
      "diameter_um": 200.0,
      "geometry": "conical",
      "raw": "200 µm Conical"
    },
    "cells": {
      "cellType": "Primary Embryonic Chick Chondrocytes",
      "density_M_per_mL": 5.68
    },
    "notes": "Each alginate layer was partiallly crosslinked with aerosolized CaCl2 (170mM) during print"
  },
  {
    "id": "cect_0197",
    "doi": "10.1088/1758-5090/aaf44a",
    "components": [
      {
        "material": "Alginate",
        "value": 2.5,
        "unit": "%w",
        "spec": "2.5 wt%"
      },
      {
        "material": "Hydroxyapatite",
        "value": 2.0,
        "unit": "%w",
        "spec": "2 wt%"
      }
    ],
    "pressure": {
      "min": 0.3,
      "max": 0.3,
      "unit": "bar"
    },
    "temperatureC": 37.0,
    "temperatureRange": {
      "min": 37.0,
      "max": 37.0,
      "unit": ""
    },
    "speed_mm_s": {
      "min": 14.0,
      "max": 17.0,
      "unit": ""
    },
    "needle": {
      "kind": "diameter_um",
      "diameter_um": 250.0,
      "geometry": "conical",
      "raw": "250 µm Conical"
    },
    "cells": {
      "cellType": "Primary Embryonic Chick Chondrocytes",
      "density_M_per_mL": 1.57
    },
    "notes": "The ink was printed into a crosslinking medium containing 100 mM CaCl2, 0.1% (w/v) PEI. HA was stabilized in bioink using sodium citrate."
  },
  {
    "id": "cect_0198",
    "doi": "10.1088/1758-5090/aaf44a",
    "components": [
      {
        "material": "Alginate",
        "value": 2.5,
        "unit": "%w",
        "spec": "2.5 wt%"
      },
      {
        "material": "Hydroxyapatite",
        "value": 1.0,
        "unit": "%w",
        "spec": "1 wt%"
      }
    ],
    "pressure": {
      "min": 0.3,
      "max": 0.3,
      "unit": "bar"
    },
    "temperatureC": 37.0,
    "temperatureRange": {
      "min": 37.0,
      "max": 37.0,
      "unit": ""
    },
    "speed_mm_s": {
      "min": 15.0,
      "max": 17.0,
      "unit": ""
    },
    "needle": {
      "kind": "diameter_um",
      "diameter_um": 250.0,
      "geometry": "conical",
      "raw": "250 µm Conical"
    },
    "cells": {
      "cellType": "Primary Embryonic Chick Chondrocytes",
      "density_M_per_mL": 1.57
    },
    "notes": "The ink was printed into a crosslinking medium containing 100 mM CaCl2, 0.1% (w/v) PEI. HA was stabilized in bioink using sodium citrate."
  },
  {
    "id": "cect_0199",
    "doi": "10.1088/1758-5090/aacd30",
    "components": [
      {
        "material": "Alginate",
        "value": 1.0,
        "unit": "%w",
        "spec": "1 wt%"
      },
      {
        "material": "Hyaluronic Acid",
        "value": 0.5,
        "unit": "%w",
        "spec": "0.5 wt%"
      },
      {
        "material": "Fibrinogen",
        "value": 40.0,
        "unit": "mg/mL",
        "spec": "40 mg/ml"
      }
    ],
    "pressure": {
      "min": 30.0,
      "max": 30.0,
      "unit": "kPa"
    },
    "temperatureC": 22.0,
    "temperatureRange": {
      "min": 22.0,
      "max": 22.0,
      "unit": ""
    },
    "speed_mm_s": {
      "min": 9.0,
      "max": 9.0,
      "unit": ""
    },
    "needle": {
      "kind": "diameter_um",
      "diameter_um": 200.0,
      "geometry": "cylindrical",
      "raw": "200 µm Cylindrical"
    },
    "cells": {
      "cellType": "Primary Rat Schwann Cells",
      "density_M_per_mL": 1.0
    },
    "notes": "Printed in a bath of 20 mM CaCl2 + 10 U/ml thrombin"
  },
  {
    "id": "cect_0200",
    "doi": "10.1021/acs.biomaterials.8b00804",
    "components": [
      {
        "material": "Chitosan",
        "value": 4.0,
        "unit": "%w",
        "spec": "4 wt%"
      }
    ],
    "pressure": {
      "min": 0.4,
      "max": 0.7,
      "unit": "bar"
    },
    "temperatureC": 20.0,
    "temperatureRange": {
      "min": 20.0,
      "max": 20.0,
      "unit": ""
    },
    "speed_mm_s": {
      "min": 10.0,
      "max": 20.0,
