Repository: quantisbia/bia4

# BIA OS — Biofabrication Operating System

> Plataforma de IA científica para formulação de biomateriais, geração de geometrias 3D
> e otimização de bioimpressão. Desenvolvida pela **Quantis Biotechnology**.

---

## 🎯 Visão Geral

- **Nome:** BIA OS — Biofabrication Operating System · Powered by Quantis Biotechnology (BIA = Biofabrication Intelligent Assistant)
- **Stack:** Next.js 14 + TypeScript + TailwindCSS + Prisma + Gemini 2.5 Flash + Claude Sonnet 4.5 (geração de modelo 3D via IA · R12.56)
- **Foco:** Acelerar pesquisa em medicina regenerativa com IA + ferramentas científicas integradas
- **Status:** ✅ Operacional em produção

---

File: scripts/material-database.debug.json (part 5 of 17)
[
      "unit": ""
    },
    "needle": {
      "kind": "diameter_um",
      "diameter_um": 580.0,
      "geometry": "cylindrical",
      "raw": "580 µm Cylindrical"
    },
    "cells": null,
    "notes": "Each layer was solidifed through the manually pipetting coagulant sollution 12wt% NaOH in 7/3 water/ethanol mixture."
  },
  {
    "id": "cect_0201",
    "doi": "10.1021/acs.biomaterials.8b00804",
    "components": [
      {
        "material": "Chitosan",
        "value": 4.0,
        "unit": "%w",
        "spec": "4 wt%"
      },
      {
        "material": "Silk Particles",
        "value": 2.0,
        "unit": "%w",
        "spec": "2 wt%"
      }
    ],
    "pressure": {
      "min": 0.4,
      "max": 0.7,
      "unit": "bar"
    },
    "temperatureC": 20.0,
    "temperatureRange": {
      "min": 20.0,
      "max": 20.0,
      "unit": ""
    },
    "speed_mm_s": {
      "min": 10.0,
      "max": 20.0,
      "unit": ""
    },
    "needle": {
      "kind": "diameter_um",
      "diameter_um": 580.0,
      "geometry": "cylindrical",
      "raw": "580 µm Cylindrical"
    },
    "cells": null,
    "notes": "Each layer was solidifed through the manually pipetting coagulant sollution 12wt% NaOH in 7/3 water/ethanol mixture."
  },
  {
    "id": "cect_0202",
    "doi": "10.1021/acs.biomaterials.8b00804",
    "components": [
      {
        "material": "Chitosan",
        "value": 4.0,
        "unit": "%w",
        "spec": "4 wt%"
      },
      {
        "material": "Silk Particles",
        "value": 4.0,
        "unit": "%w",
        "spec": "4 wt%"
      }
    ],
    "pressure": {
      "min": 0.4,
      "max": 0.7,
      "unit": "bar"
    },
    "temperatureC": 20.0,
    "temperatureRange": {
      "min": 20.0,
      "max": 20.0,
      "unit": ""
    },
    "speed_mm_s": {
      "min": 10.0,
      "max": 20.0,
      "unit": ""
    },
    "needle": {
      "kind": "diameter_um",
      "diameter_um": 580.0,
      "geometry": "cylindrical",
      "raw": "580 µm Cylindrical"
    },
    "cells": null,
    "notes": "Each layer was solidifed through the manually pipetting coagulant sollution 12wt% NaOH in 7/3 water/ethanol mixture."
  },
  {
    "id": "cect_0203",
    "doi": "10.1021/acs.biomaterials.8b00804",
    "components": [
      {
        "material": "Chitosan",
        "value": 4.0,
        "unit": "%w",
        "spec": "4 wt%"
      },
      {
        "material": "Silk Particles",
        "value": 12.0,
        "unit": "%w",
        "spec": "12 wt%"
      }
    ],
    "pressure": {
      "min": 0.4,
      "max": 0.7,
      "unit": "bar"
    },
    "temperatureC": 20.0,
    "temperatureRange": {
      "min": 20.0,
      "max": 20.0,
      "unit": ""
    },
    "speed_mm_s": {
      "min": 10.0,
      "max": 20.0,
      "unit": ""
    },
    "needle": {
      "kind": "diameter_um",
      "diameter_um": 580.0,
      "geometry": "cylindrical",
      "raw": "580 µm Cylindrical"
    },
    "cells": null,
    "notes": "Each layer was solidifed through the manually pipetting coagulant sollution 12wt% NaOH in 7/3 water/ethanol mixture."
  },
  {
    "id": "cect_0204",
    "doi": "10.1002/slct.201902878",
    "components": [
      {
        "material": "Gelatin",
        "value": 20.0,
        "unit": "%w",
        "spec": "20 wt%"
      },
      {
        "material": "Alginate",
        "value": 2.0,
        "unit": "%w",
        "spec": "2 wt%"
      },
      {
        "material": "Beta Tricalcium Phosphate",
        "value": 10.0,
        "unit": "%w",
        "spec": "10 wt%"
      }
    ],
    "pressure": null,
    "temperatureC": 43.0,
    "temperatureRange": {
      "min": 43.0,
      "max": 43.0,
      "unit": ""
    },
    "speed_mm_s": {
      "min": 15.0,
      "max": 20.0,
      "unit": ""
    },
    "needle": {
      "kind": "unknown",
      "raw": "19 Gauge Cylindrical"
    },
    "cells": null,
    "notes": "Immersed in 1M CaCl2 for an hour after printing. Bioink flow rate set between 3 ml/h to 5 ml/h"
  },
  {
    "id": "cect_0205",
    "doi": "10.1002/slct.201902878",
    "components": [
      {
        "material": "Gelatin",
        "value": 20.0,
        "unit": "%w",
        "spec": "20 wt%"
      },
      {
        "material": "Alginate",
        "value": 2.0,
        "unit": "%w",
        "spec": "2 wt%"
      },
      {
        "material": "Beta Tricalcium Phosphate",
        "value": 13.0,
        "unit": "%w",
        "spec": "13 wt%"
      }
    ],
    "pressure": null,
    "temperatureC": 43.0,
    "temperatureRange": {
      "min": 43.0,
      "max": 43.0,
      "unit": ""
    },
    "speed_mm_s": {
      "min": 15.0,
      "max": 20.0,
      "unit": ""
    },
    "needle": {
      "kind": "unknown",
      "raw": "19 Gauge Cylindrical"
    },
    "cells": null,
    "notes": "Immersed in 1M CaCl2 for an hour after printing. Bioink flow rate set between 3 ml/h to 5 ml/h"
  },
  {
    "id": "cect_0206",
    "doi": "10.1002/slct.201902878",
    "components": [
      {
        "material": "Gelatin",
        "value": 20.0,
        "unit": "%w",
        "spec": "20 wt%"
      },
      {
        "material": "Alginate",
        "value": 2.0,
        "unit": "%w",
        "spec": "2 wt%"
      },
      {
        "material": "Beta Tricalcium Phosphate",
        "value": 15.0,
        "unit": "%w",
        "spec": "15 wt%"
      }
    ],
    "pressure": null,
    "temperatureC": 43.0,
    "temperatureRange": {
      "min": 43.0,
      "max": 43.0,
      "unit": ""
    },
    "speed_mm_s": {
      "min": 15.0,
      "max": 20.0,
      "unit": ""
    },
    "needle": {
      "kind": "unknown",
      "raw": "19 Gauge Cylindrical"
    },
    "cells": null,
    "notes": "Immersed in 1M CaCl2 for an hour after printing. Bioink flow rate set between 3 ml/h to 5 ml/h"
  },
  {
    "id": "cect_0207",
    "doi": "10.1021/acs.biomac.9b01204",
    "components": [
      {
        "material": "Gelatin Norbornene",
        "value": 10.0,
        "unit": "%w",
        "spec": "10 wt%"
      }
    ],
    "pressure": null,
    "temperatureC": 22.5,
    "temperatureRange": {
      "min": 22.5,
      "max": 22.5,
      "unit": ""
    },
    "speed_mm_s": {
      "min": 15.0,
      "max": 15.0,
      "unit": ""
    },
    "needle": {
      "kind": "unknown",
      "raw": "18 Gauge Conical"
    },
    "cells": {
      "cellType": "NIH 3T3 Fibroblasts",
      "density_M_per_mL": 2.0
    },
    "notes": "The hydrogel was crosslinked with LAP (.1wt%, 5mW/cm2) concurrent with printing."
  },
  {
    "id": "cect_0208",
    "doi": "10.1021/acs.biomac.9b01204",
    "components": [
      {
        "material": "Gelatin Methacrylated",
        "value": 10.0,
        "unit": "%w",
        "spec": "10 wt%"
      }
    ],
    "pressure": null,
    "temperatureC": 22.5,
    "temperatureRange": {
      "min": 22.5,
      "max": 22.5,
      "unit": ""
    },
    "speed_mm_s": {
      "min": 15.0,
      "max": 15.0,
      "unit": ""
    },
    "needle": {
      "kind": "unknown",
      "raw": "18 Gauge Conical"
    },
    "cells": {
      "cellType": "NIH 3T3 Fibroblasts",
      "density_M_per_mL": 2.0
    },
    "notes": "The hydrogel was crosslinked with LAP (.1wt%, 5mW/cm2) concurrent with printing."
  },
  {
    "id": "cect_0209",
    "doi": "10.1016/j.biomaterials.2013.09.078",
    "components": [
      {
        "material": "Gelatin Methacrylated",
        "value": 10.0,
        "unit": "%w",
        "spec": "10 wt%"
      }
    ],
    "pressure": {
      "min": 3.0,
      "max": 3.0,
      "unit": "bar"
    },
    "temperatureC": 27.5,
    "temperatureRange": {
      "min": 27.5,
      "max": 27.5,
      "unit": ""
    },
    "speed_mm_s": {
      "min": 7.5,
      "max": 7.5,
      "unit": ""
    },
    "needle": {
      "kind": "unknown",
      "raw": "30 Gauge Cylindrical"
    },
    "cells": null,
    "notes": "VA-086 used as photo-initiator with an optimized UV dose of 1800 mJ/cm2"
  },
  {
    "id": "cect_0210",
    "doi": "10.1016/j.biomaterials.2013.09.078",
    "components": [
      {
        "material": "Gelatin Methacrylated",
        "value": 10.0,
        "unit": "%w",
        "spec": "10 wt%"
      }
    ],
    "pressure": {
      "min": 3.0,
      "max": 3.0,
      "unit": "bar"
    },
    "temperatureC": 24.5,
    "temperatureRange": {
      "min": 24.5,
      "max": 24.5,
      "unit": ""
    },
    "speed_mm_s": {
      "min": 6.67,
      "max": 6.67,
      "unit": ""
    },
    "needle": {
      "kind": "unknown",
      "raw": "30 Gauge Cylindrical"
    },
    "cells": {
      "cellType": "HEPG2 Liver Cells",
      "density_M_per_mL": 1.5
    },
    "notes": "VA-086 used as photo-initiator with an optimized UV dose of 1800 mJ/cm2"
  },
  {
    "id": "cect_0211",
    "doi": "10.1016/j.biomaterials.2013.09.078",
    "components": [
      {
        "material": "Gelatin Methacrylated",
        "value": 10.0,
        "unit": "%w",
        "spec": "10 wt%"
      }
    ],
    "pressure": {
      "min": 0.5,
      "max": 1.0,
      "unit": "bar"
    },
    "temperatureC": 24.5,
    "temperatureRange": {
      "min": 24.5,
      "max": 24.5,
      "unit": ""
    },
    "speed_mm_s": {
      "min": 10.0,
      "max": 10.0,
      "unit": ""
    },
    "needle": {
      "kind": "unknown",
      "raw": "27 Gauge Cylindrical"
    },
    "cells": {
      "cellType": "HEPG2 Liver Cells",
      "density_M_per_mL": 1.5
    },
    "notes": "VA-086 used as photo-initiator with an optimized UV dose of 1800 mJ/cm2"
  },
  {
    "id": "cect_0212",
    "doi": "10.1016/j.biomaterials.2013.09.078",
    "components": [
      {
        "material": "Gelatin Methacrylated",
        "value": 15.0,
        "unit": "%w",
        "spec": "15 wt%"
      }
    ],
    "pressure": {
      "min": 4.0,
      "max": 4.0,
      "unit": "bar"
    },
    "temperatureC": 28.5,
    "temperatureRange": {
      "min": 28.5,
      "max": 28.5,
      "unit": ""
    },
    "speed_mm_s": {
      "min": 9.16,
      "max": 9.16,
      "unit": ""
    },
    "needle": {
      "kind": "unknown",
      "raw": "27 Gauge Cylindrical"
    },
    "cells": null,
    "notes": "VA-086 used as photo-initiator with an optimized UV dose of 1800 mJ/cm2"
  },
  {
    "id": "cect_0213",
    "doi": "10.1016/j.biomaterials.2013.09.078",
    "components": [
      {
        "material": "Gelatin Methacrylated",
        "value": 20.0,
        "unit": "%w",
        "spec": "20 wt%"
      }
    ],
    "pressure": {
      "min": 4.0,
      "max": 4.0,
      "unit": "bar"
    },
    "temperatureC": 30.0,
    "temperatureRange": {
      "min": 30.0,
      "max": 30.0,
      "unit": ""
    },
    "speed_mm_s": {
      "min": 9.16,
      "max": 9.16,
      "unit": ""
    },
    "needle": {
      "kind": "unknown",
      "raw": "27 Gauge Cylindrical"
    },
    "cells": null,
    "notes": "VA-086 used as photo-initiator with an optimized UV dose of 1800 mJ/cm2"
  },
  {
    "id": "cect_0214",
    "doi": "10.1016/j.actbio.2014.09.023",
    "components": [
      {
        "material": "Gelatin",
        "value": 15.0,
        "unit": "%w",
        "spec": "15 wt%"
      },
      {
        "material": "Silk Fibroin",
        "value": 8.0,
        "unit": "%w",
        "spec": "8 wt%"
      }
    ],
    "pressure": {
      "min": 200.0,
      "max": 250.0,
      "unit": "kPa"
    },
    "temperatureC": 28.0,
    "temperatureRange": {
      "min": 28.0,
      "max": 28.0,
      "unit": ""
    },
    "speed_mm_s": {
      "min": 1.0,
      "max": 1.0,
      "unit": ""
    },
    "needle": {
      "kind": "diameter_um",
      "diameter_um": 250.0,
      "geometry": "cylindrical",
      "raw": "250 µm Cylindrical"
    },
    "cells": {
      "cellType": "Primary Human Nasal Inferior Turbinate Tissue-derived",
      "density_M_per_mL": 2.5
    },
    "notes": "Post-printing crosslinking occurred through either the use of tyrosinase addition or sonication."
  },
  {
    "id": "cect_0215",
    "doi": "10.1016/j.actbio.2016.12.008",
    "components": [
      {
        "material": "Fibrinogen",
        "value": 30.0,
        "unit": "mg/mL",
        "spec": "30 mg/ml"
      },
      {
        "material": "Gelatin",
        "value": 35.0,
        "unit": "mg/mL",
        "spec": "35 mg/ml"
      },
      {
        "material": "Hyaluronic Acid",
        "value": 3.0,
        "unit": "mg/mL",
        "spec": "3 mg/ml"
      }
    ],
    "pressure": {
      "min": 60.0,
      "max": 60.0,
      "unit": "kPa"
    },
    "temperatureC": 18.0,
    "temperatureRange": {
      "min": 18.0,
      "max": 18.0,
      "unit": ""
    },
    "speed_mm_s": {
      "min": 1.67,
      "max": 8.34,
      "unit": ""
    },
    "needle": {
      "kind": "diameter_um",
      "diameter_um": 300.0,
      "geometry": "conical",
      "raw": "300 µm Conical"
    },
    "cells": {
      "cellType": "Primary Rabbit Bladder Urothelial Cells",
      "density_M_per_mL": 10.0
    },
    "notes": "The cell-laden hydrogel was printed into a urethra structure. Final crosslinking done with thrombin"
  },
  {
    "id": "cect_0216",
    "doi": "10.1016/j.actbio.2016.12.008",
    "components": [
      {
        "material": "Fibrinogen",
        "value": 30.0,
        "unit": "mg/mL",
        "spec": "30 mg/ml"
      },
      {
        "material": "Gelatin",
        "value": 35.0,
        "unit": "mg/mL",
        "spec": "35 mg/ml"
      },
      {
        "material": "Hyaluronic Acid",
        "value": 3.0,
        "unit": "mg/mL",
        "spec": "3 mg/ml"
      }
    ],
    "pressure": {
      "min": 60.0,
      "max": 60.0,
      "unit": "kPa"
    },
    "temperatureC": 18.0,
    "temperatureRange": {
      "min": 18.0,
      "max": 18.0,
      "unit": ""
    },
    "speed_mm_s": {
      "min": 1.67,
      "max": 8.34,
      "unit": ""
    },
    "needle": {
      "kind": "diameter_um",
      "diameter_um": 300.0,
      "geometry": "conical",
      "raw": "300 µm Conical"
    },
    "cells": {
      "cellType": "Primary Rabbit Smooth Muscle Cells",
      "density_M_per_mL": 10.0
    },
    "notes": "The cell-laden hydrogel was printed into a urethra structure. Final crosslinking done with thrombin"
  },
  {
    "id": "cect_0217",
    "doi": "10.1016/j.actbio.2016.12.008",
    "components": [
      {
        "material": "PLCL",
        "value": 100.0,
        "unit": "%w",
        "spec": "100 wt%"
      }
    ],
    "pressure": {
      "min": 550.0,
      "max": 550.0,
      "unit": "kPa"
    },
    "temperatureC": 160.0,
    "temperatureRange": {
      "min": 160.0,
      "max": 160.0,
      "unit": ""
    },
    "speed_mm_s": {
      "min": 1.67,
      "max": 8.34,
      "unit": ""
    },
    "needle": {
      "kind": "diameter_um",
      "diameter_um": 200.0,
      "geometry": "cylindrical",
      "raw": "200 µm Cylindrical"
    },
    "cells": null,
    "notes": "PLCL LA:CL 70:30."
  },
  {
    "id": "cect_0218",
    "doi": "10.1016/j.actbio.2016.12.008",
    "components": [
      {
        "material": "PLCL",
        "value": 50.0,
        "unit": "%w",
        "spec": "50 wt%"
      },
      {
        "material": "PCL",
        "value": 50.0,
        "unit": "%w",
        "spec": "50 wt%"
      }
    ],
    "pressure": {
      "min": 760.0,
      "max": 760.0,
      "unit": "kPa"
    },
    "temperatureC": 150.0,
    "temperatureRange": {
      "min": 150.0,
      "max": 150.0,
      "unit": ""
    },
    "speed_mm_s": {
      "min": 1.67,
      "max": 8.34,
      "unit": ""
    },
    "needle": {
      "kind": "diameter_um",
      "diameter_um": 200.0,
      "geometry": "cylindrical",
      "raw": "200 µm Cylindrical"
    },
    "cells": null,
    "notes": "PLCL LA:CL 70:30. PCL Mw 43000-50,000."
  },
  {
    "id": "cect_0219",
    "doi": "10.1016/j.actbio.2016.12.008",
    "components": [
      {
        "material": "PCL",
        "value": 100.0,
        "unit": "%w",
        "spec": "100 wt%"
      }
    ],
    "pressure": {
      "min": 760.0,
      "max": 760.0,
      "unit": "kPa"
    },
    "temperatureC": 98.0,
    "temperatureRange": {
      "min": 98.0,
      "max": 98.0,
      "unit": ""
    },
    "speed_mm_s": {
      "min": 1.67,
      "max": 8.34,
      "unit": ""
    },
    "needle": {
      "kind": "diameter_um",
      "diameter_um": 200.0,
      "geometry": "cylindrical",
      "raw": "200 µm Cylindrical"
    },
    "cells": null,
    "notes": "PCL Mw 43000-50,000."
  },
  {
    "id": "cect_0220",
    "doi": "10.1007/s10544-014-9915-8",
    "components": [
      {
        "material": "Gelatin",
        "value": 5.0,
        "unit": "%w",
        "spec": "5 wt%"
      }
    ],
    "pressure": {
      "min": 50.0,
      "max": 50.0,
      "unit": "kPa"
    },
    "temperatureC": 24.0,
    "temperatureRange": {
      "min": 24.0,
      "max": 24.0,
      "unit": ""
    },
    "speed_mm_s": {
      "min": 5.0,
      "max": 5.0,
      "unit": ""
    },
    "needle": {
      "kind": "unknown",
      "raw": "30 Gauge Cylindrical"
    },
    "cells": {
      "cellType": "Human Umbilical Vein Endothelial Cells",
      "density_M_per_mL": 5.0
    },
    "notes": "Gelatin crosslinked with microbial transglutaminase at 3U/mL"
  },
  {
    "id": "cect_0221",
    "doi": "10.1007/s10544-014-9915-8",
    "components": [
      {
        "material": "Gelatin",
        "value": 5.0,
        "unit": "%w",
        "spec": "5 wt%"
      }
    ],
    "pressure": {
      "min": 50.0,
      "max": 50.0,
      "unit": "kPa"
    },
    "temperatureC": 24.0,
    "temperatureRange": {
      "min": 24.0,
      "max": 24.0,
      "unit": ""
    },
    "speed_mm_s": {
      "min": 5.0,
      "max": 5.0,
      "unit": ""
    },
    "needle": {
      "kind": "unknown",
      "raw": "30 Gauge Cylindrical"
    },
    "cells": {
      "cellType": "HEK293 Kidney Cells",
      "density_M_per_mL": 5.0
    },
    "notes": "Gelatin crosslinked with microbial transglutaminase at 3U/mL"
  },
  {
    "id": "cect_0222",
    "doi": "10.1088/0960-1317/22/8/085014",
    "components": [
      {
        "material": "Alginate",
        "value": 4.0,
        "unit": "%w",
        "spec": "4 wt%"
      }
    ],
    "pressure": null,
    "temperatureC": 25.0,
    "temperatureRange": {
      "min": 25.0,
      "max": 25.0,
      "unit": ""
    },
    "speed_mm_s": {
      "min": 4.166667,
      "max": 4.166667,
      "unit": ""
    },
    "needle": {
      "kind": "diameter_um",
      "diameter_um": 200.0,
      "geometry": "cylindrical",
      "raw": "200 µm Cylindrical"
    },
    "cells": {
      "cellType": "MG63 Human Osteoblasts",
      "density_M_per_mL": 1.0
    },
    "notes": "Crosslinked with CaCl2 (100 mM)and naCl (145 mM). Alginate extruded by a piston at 0.01 mm/s."
  },
  {
    "id": "cect_0223",
    "doi": "10.1088/0960-1317/22/8/085014",
    "components": [
      {
        "material": "Alginate",
        "value": 4.0,
        "unit": "%w",
        "spec": "4 wt%"
      }
    ],
    "pressure": null,
    "temperatureC": 25.0,
    "temperatureRange": {
      "min": 25.0,
      "max": 25.0,
      "unit": ""
    },
    "speed_mm_s": {
      "min": 4.166667,
      "max": 4.166667,
      "unit": ""
    },
    "needle": {
      "kind": "diameter_um",
      "diameter_um": 200.0,
      "geometry": "cylindrical",
      "raw": "200 µm Cylindrical"
    },
    "cells": {
      "cellType": "Primary Human Nasal Septum Cartilage Chondrocytes",
      "density_M_per_mL": 1.0
    },
    "notes": "Crosslinked with CaCl2 (100 mM)and naCl (145 mM). Alginate extruded by a piston at 0.01 mm/s."
  },
  {
    "id": "cect_0224",
    "doi": "10.1088/0960-1317/22/8/085014",
    "components": [
      {
        "material": "PCL",
        "value": 100.0,
        "unit": "%w",
        "spec": "100 wt%"
      }
    ],
    "pressure": {
      "min": 400.0,
      "max": 400.0,
      "unit": "kPa"
    },
    "temperatureC": 80.0,
    "temperatureRange": {
      "min": 80.0,
      "max": 80.0,
      "unit": ""
    },
    "speed_mm_s": {
      "min": 1.666667,
      "max": 1.666667,
      "unit": ""
    },
    "needle": {
      "kind": "diameter_um",
      "diameter_um": 200.0,
      "geometry": "cylindrical",
      "raw": "200 µm Cylindrical"
    },
    "cells": null,
    "notes": "PCL MW of 70,000 - 90,000."
  },
  {
    "id": "cect_0225",
    "doi": "10.1016/j.procir.2015.11.001",
    "components": [
      {
        "material": "Pluronic F127",
        "value": 25.0,
        "unit": "%w",
        "spec": "25 wt%"
      }
    ],
    "pressure": {
      "min": 1.2,
      "max": 1.2,
      "unit": "bar"
    },
    "temperatureC": 37.0,
    "temperatureRange": {
      "min": 37.0,
      "max": 37.0,
      "unit": ""
    },
    "speed_mm_s": null,
    "needle": {
      "kind": "diameter_um",
      "diameter_um": 200.0,
      "geometry": "conical",
      "raw": "200 µm Conical"
    },
    "cells": null,
    "notes": "Balb 3T3 Mouse Fibroblasts (1)"
  },
  {
    "id": "cect_0226",
    "doi": "10.1016/j.matdes.2018.09.040",
    "components": [
      {
        "material": "Gellan Gum",
        "value": 1.5,
        "unit": "%w",
        "spec": "1.5 wt%"
      },
      {
        "material": "PEGDA",
        "value": 10.0,
        "unit": "%w",
        "spec": "10 wt%"
      }
    ],
    "pressure": null,
    "temperatureC": 37.0,
    "temperatureRange": {
      "min": 37.0,
      "max": 37.0,
      "unit": ""
    },
    "speed_mm_s": {
      "min": 10.0,
      "max": 10.0,
      "unit": ""
    },
    "needle": {
      "kind": "unknown",
      "raw": "25 Gauge Cylindrical"
    },
    "cells": {
      "cellType": "Cell Line MC3T3-E1 Osteoblasts",
      "density_M_per_mL": 2.0
    },
    "notes": "Constrcut crosslinked with I2959 (0.1 wt%, 50 mW/cm2, 180s) post print"
  },
  {
    "id": "cect_0227",
    "doi": "10.1016/j.matdes.2018.09.040",
    "components": [
      {
        "material": "Gellan Gum",
        "value": 1.5,
        "unit": "%w",
        "spec": "1.5 wt%"
      },
      {
        "material": "PEGDA",
        "value": 10.0,
        "unit": "%w",
        "spec": "10 wt%"
      }
    ],
    "pressure": null,
    "temperatureC": 37.0,
    "temperatureRange": {
      "min": 37.0,
      "max": 37.0,
      "unit": ""
    },
    "speed_mm_s": {
      "min": 10.0,
      "max": 10.0,
      "unit": ""
    },
    "needle": {
      "kind": "unknown",
      "raw": "25 Gauge Cylindrical"
    },
    "cells": {
      "cellType": "Murine Bone Marrow Stromal Cells",
      "density_M_per_mL": 2.0
    },
    "notes": "Constrcut crosslinked with I2959 (0.1 wt%, 50 mW/cm2, 180s) post print"
  },
  {
    "id": "cect_0228",
    "doi": "10.1016/j.bprint.2020.e00085",
    "components": [
      {
        "material": "Alginate",
        "value": 5.0,
        "unit": "%w",
        "spec": "5 wt%"
      }
    ],
    "pressure": {
      "min": 24.0,
      "max": 24.0,
      "unit": "psi"
    },
    "temperatureC": 20.0,
    "temperatureRange": {
      "min": 20.0,
      "max": 20.0,
      "unit": ""
    },
    "speed_mm_s": {
      "min": 10.0,
      "max": 10.0,
      "unit": ""
    },
    "needle": {
      "kind": "diameter_um",
      "diameter_um": 203.0,
      "geometry": "conical",
      "raw": "203 µm Conical"
    },
    "cells": null,
    "notes": "CaCl2 was co sprayed during printing to crosslink alginate"
  },
  {
    "id": "cect_0229",
    "doi": "10.1016/j.bprint.2020.e00085",
    "components": [
      {
        "material": "Alginate",
        "value": 7.0,
        "unit": "%w",
        "spec": "7 wt%"
      }
    ],
    "pressure": {
      "min": 44.0,
      "max": 44.0,
      "unit": "psi"
    },
    "temperatureC": 20.0,
    "temperatureRange": {
      "min": 20.0,
      "max": 20.0,
      "unit": ""
    },
    "speed_mm_s": {
      "min": 10.0,
      "max": 10.0,
      "unit": ""
    },
    "needle": {
      "kind": "diameter_um",
      "diameter_um": 203.0,
      "geometry": "conical",
      "raw": "203 µm Conical"
    },
    "cells": null,
    "notes": "CaCl2 was co sprayed during printing to crosslink alginate"
  },
  {
    "id": "cect_0230",
    "doi": "10.1088/1758-5090/ab94d0",
    "components": [
      {
        "material": "Alginate",
        "value": 1.0,
        "unit": "%w",
        "spec": "1 wt%"
      },
      {
        "material": "Cellulose Nanofibrillated",
        "value": 2.0,
        "unit": "%w",
        "spec": "2 wt%"
      }
    ],
    "pressure": {
      "min": 2.0,
      "max": 10.0,
      "unit": "psi"
    },
    "temperatureC": 25.0,
    "temperatureRange": {
      "min": 25.0,
      "max": 25.0,
      "unit": ""
    },
    "speed_mm_s": {
      "min": 1.0,
      "max": 1.0,
      "unit": ""
    },
    "needle": {
      "kind": "diameter_um",
      "diameter_um": 500.0,
      "geometry": "cylindrical",
      "raw": "500 µm Cylindrical"
    },
    "cells": {
      "cellType": "PC-12 Cells",
      "density_M_per_mL": 1.0
    },
    "notes": "Cured post print by exposure to 50 mM CaCl2 for 2 mins"
  },
  {
    "id": "cect_0231",
    "doi": "10.1088/1758-5090/ab94d0",
    "components": [
      {
        "material": "Alginate",
        "value": 1.0,
        "unit": "%w",
        "spec": "1 wt%"
      },
      {
        "material": "Cellulose Nanofibrillated",
        "value": 2.0,
        "unit": "%w",
        "spec": "2 wt%"
      }
    ],
    "pressure": {
      "min": 2.0,
      "max": 10.0,
      "unit": "psi"
    },
    "temperatureC": 25.0,
    "temperatureRange": {
      "min": 25.0,
      "max": 25.0,
      "unit": ""
    },
    "speed_mm_s": {
      "min": 1.0,
      "max": 1.0,
      "unit": ""
    },
    "needle": {
      "kind": "diameter_um",
      "diameter_um": 500.0,
      "geometry": "cylindrical",
      "raw": "500 µm Cylindrical"
    },
    "cells": {
      "cellType": "NIH 3T3 Fibroblasts",
      "density_M_per_mL": 1.0
    },
    "notes": "Cured post print by exposure to 50 mM CaCl2 for 2 mins"
  },
  {
    "id": "cect_0232",
    "doi": "10.1088/1758-5090/ab94d0",
    "components": [
      {
        "material": "Alginate",
        "value": 0.25,
        "unit": "%w",
        "spec": "0.25 wt%"
      },
      {
        "material": "Cellulose Nanofibrillated",
        "value": 2.0,
        "unit": "%w",
        "spec": "2 wt%"
      }
    ],
    "pressure": {
      "min": 2.0,
      "max": 10.0,
      "unit": "psi"
    },
    "temperatureC": 25.0,
    "temperatureRange": {
      "min": 25.0,
      "max": 25.0,
      "unit": ""
    },
    "speed_mm_s": {
      "min": 1.0,
      "max": 1.0,
      "unit": ""
    },
    "needle": {
      "kind": "diameter_um",
      "diameter_um": 500.0,
      "geometry": "cylindrical",
      "raw": "500 µm Cylindrical"
    },
    "cells": {
      "cellType": "C57BL/6 Mouse Embryonic Stem Cells",
      "density_M_per_mL": 1.0
    },
    "notes": "Cured post print by exposure to 50 mM CaCl2 for 2 mins"
  },
  {
    "id": "cect_0233",
    "doi": "10.1002/jbm.b.34602",
    "components": [
      {
        "material": "Chitosan",
        "value": 4.5,
        "unit": "%w",
        "spec": "4.5 wt%"
      }
    ],
    "pressure": {
      "min": 25.0,
      "max": 25.0,
      "unit": "kPa"
    },
    "temperatureC": 37.0,
    "temperatureRange": {
      "min": 37.0,
      "max": 37.0,
      "unit": ""
    },
    "speed_mm_s": {
      "min": 10.0,
      "max": 10.0,
      "unit": ""
    },
    "needle": {
      "kind": "unknown",
      "raw": "22 Gauge Cylindrical"
    },
    "cells": null,
    "notes": "Human Fibroblasts (0.2)"
  },
  {
    "id": "cect_0234",
    "doi": "10.1002/jbm.b.34602",
    "components": [
      {
        "material": "Poly(gamma glutamic acid) [2 wt%]",
        "value": null,
        "unit": "",
        "spec": ""
      }
    ],
    "pressure": {
      "min": 5.0,
      "max": 10.0,
      "unit": "kPa"
    },
    "temperatureC": 37.0,
    "temperatureRange": {
      "min": 37.0,
      "max": 37.0,
      "unit": ""
    },
    "speed_mm_s": {
      "min": 10.0,
      "max": 10.0,
      "unit": ""
    },
    "needle": {
      "kind": "unknown",
      "raw": "25 Gauge Cylindrical"
    },
    "cells": null,
    "notes": ""
  },
  {
    "id": "cect_0235",
    "doi": "10.1002/jbm.b.34602",
    "components": [
      {
        "material": "Chitosan",
        "value": 6.0,
        "unit": "%w",
        "spec": "6 wt%"
      }
    ],
    "pressure": {
      "min": 40.0,
      "max": 40.0,
      "unit": "kPa"
    },
    "temperatureC": 37.0,
    "temperatureRange": {
      "min": 37.0,
      "max": 37.0,
      "unit": ""
    },
    "speed_mm_s": {
      "min": 10.0,
      "max": 10.0,
      "unit": ""
    },
    "needle": {
      "kind": "unknown",
      "raw": "22 Gauge Cylindrical"
    },
    "cells": null,
    "notes": "Human Fibroblasts (0.2)"
  },
  {
    "id": "cect_0236",
    "doi": "10.1088/1748-605X/ab3c74",
    "components": [
      {
        "material": "Alginate",
        "value": 0.8,
        "unit": "%w",
        "spec": "0.8 wt%"
      },
      {
        "material": "Gelatin",
        "value": 4.1,
        "unit": "%w",
        "spec": "4.1 wt%"
      },
      {
        "material": "Glycerol",
        "value": 10.0,
        "unit": "%w",
        "spec": "10 %"
      }
    ],
    "pressure": {
      "min": 40.0,
      "max": 60.0,
      "unit": "kPa"
    },
    "temperatureC": 20.0,
    "temperatureRange": {
      "min": 20.0,
      "max": 20.0,
      "unit": ""
    },
    "speed_mm_s": {
      "min": 2.0,
      "max": 2.0,
      "unit": ""
    },
    "needle": {
      "kind": "unknown",
      "raw": "27 Gauge Cylindrical"
    },
    "cells": {
      "cellType": "Human Mesenchymal Stem Cells",
      "density_M_per_mL": 5.0
    },
    "notes": "The ink was cooled to 0°C prior to printing. Scaffolds were crosslinked with 2% (w/v) CaCl2 solution for 10 min"
  },
  {
    "id": "cect_0237",
    "doi": "10.1088/1748-605X/ab3c74",
    "components": [
      {
        "material": "Alginate",
        "value": 1.3,
        "unit": "%w",
        "spec": "1.3 wt%"
      },
      {
        "material": "Gelatin",
        "value": 4.1,
        "unit": "%w",
        "spec": "4.1 wt%"
      },
      {
        "material": "Glycerol",
        "value": 10.0,
        "unit": "%w",
        "spec": "10 %"
      }
    ],
    "pressure": {
      "min": 40.0,
      "max": 60.0,
      "unit": "kPa"
    },
    "temperatureC": 20.0,
    "temperatureRange": {
      "min": 20.0,
      "max": 20.0,
      "unit": ""
    },
    "speed_mm_s": {
      "min": 2.0,
      "max": 2.0,
      "unit": ""
    },
    "needle": {
      "kind": "unknown",
      "raw": "27 Gauge Cylindrical"
    },
    "cells": {
      "cellType": "Human Mesenchymal Stem Cells",
      "density_M_per_mL": 5.0
    },
    "notes": "The ink was cooled to 0°C prior to printing. Scaffolds were crosslinked with 2% (w/v) CaCl2 solution for 10 min"
  },
  {
    "id": "cect_0238",
    "doi": "10.1088/1748-605X/ab3c74",
    "components": [
      {
        "material": "Alginate",
        "value": 1.8,
        "unit": "%w",
        "spec": "1.8 wt%"
      },
      {
        "material": "Gelatin",
        "value": 4.1,
        "unit": "%w",
        "spec": "4.1 wt%"
      },
      {
        "material": "Glycerol",
        "value": 10.0,
        "unit": "%w",
        "spec": "10 %"
      }
    ],
    "pressure": {
      "min": 40.0,
      "max": 60.0,
      "unit": "kPa"
    },
    "temperatureC": 20.0,
    "temperatureRange": {
      "min": 20.0,
      "max": 20.0,
      "unit": ""
    },
    "speed_mm_s": {
      "min": 2.0,
      "max": 2.0,
      "unit": ""
    },
    "needle": {
      "kind": "unknown",
      "raw": "27 Gauge Cylindrical"
    },
    "cells": {
      "cellType": "Human Mesenchymal Stem Cells",
      "density_M_per_mL": 5.0
    },
    "notes": "The ink was cooled to 0°C prior to printing. Scaffolds were crosslinked with 2% (w/v) CaCl2 solution for 10 min"
  },
  {
    "id": "cect_0239",
    "doi": "10.1088/1748-605X/ab3c74",
    "components": [
      {
        "material": "Alginate",
        "value": 2.3,
        "unit": "%w",
        "spec": "2.3 wt%"
      },
      {
        "material": "Gelatin",
        "value": 4.1,
        "unit": "%w",
        "spec": "4.1 wt%"
      },
      {
        "material": "Glycerol",
        "value": 10.0,
        "unit": "%w",
        "spec": "10 %"
      }
    ],
    "pressure": {
      "min": 40.0,
      "max": 60.0,
      "unit": "kPa"
    },
    "temperatureC": 20.0,
    "temperatureRange": {
      "min": 20.0,
      "max": 20.0,
      "unit": ""
    },
    "speed_mm_s": {
      "min": 2.0,
      "max": 2.0,
      "unit": ""
    },
    "needle": {
      "kind": "unknown",
      "raw": "27 Gauge Cylindrical"
    },
    "cells": {
      "cellType": "Human Mesenchymal Stem Cells",
      "density_M_per_mL": 5.0
    },
    "notes": "The ink was cooled to 0°C prior to printing. Scaffolds were crosslinked with 2% (w/v) CaCl2 solution for 10 min"
  },
  {
    "id": "cect_0240",
    "doi": "10.3390/cells8080830",
    "components": [
      {
        "material": "Alginate",
        "value": 6.0,
        "unit": "%w",
        "spec": "6 wt%"
      },
      {
        "material": "Gelatin",
        "value": 4.0,
        "unit": "%w",
        "spec": "4 wt%"
      }
    ],
    "pressure": {
      "min": 55.0,
      "max": 55.0,
      "unit": "kPa"
    },
    "temperatureC": 25.0,
    "temperatureRange": {
      "min": 25.0,
      "max": 25.0,
      "unit": ""
    },
    "speed_mm_s": {
      "min": 10.0,
      "max": 10.0,
      "unit": ""
    },
    "needle": {
      "kind": "diameter_um",
      "diameter_um": 410.0,
      "geometry": "conical",
      "raw": "410 µm Conical"
    },
    "cells": {
      "cellType": "Cell Line SH-SY5Y",
      "density_M_per_mL": 0.05
    },
    "notes": "Alginate crosslinked in 2% CaCl2 bath post-print"
  },
  {
    "id": "cect_0241",
    "doi": "10.3390/cells8080830",
    "components": [
      {
        "material": "Alginate",
        "value": 6.0,
        "unit": "%w",
        "spec": "6 wt%"
      },
      {
        "material": "Gelatin",
        "value": 4.0,
        "unit": "%w",
        "spec": "4 wt%"
      }
    ],
    "pressure": {
      "min": 45.0,
      "max": 45.0,
      "unit": "kPa"
    },
    "temperatureC": 25.0,
    "temperatureRange": {
      "min": 25.0,
      "max": 25.0,
      "unit": ""
    },
    "speed_mm_s": {
      "min": 10.0,
      "max": 10.0,
      "unit": ""
    },
    "needle": {
      "kind": "diameter_um",
      "diameter_um": 410.0,
      "geometry": "conical",
      "raw": "410 µm Conical"
    },
    "cells": {
      "cellType": "Cell Line SH-SY5Y",
      "density_M_per_mL": 0.05
    },
    "notes": "Alginate crosslinked in 2% CaCl2 bath post-print"
  },
  {
    "id": "cect_0242",
    "doi": "10.3390/cells8080830",
    "components": [
      {
        "material": "Alginate",
        "value": 6.0,
        "unit": "%w",
        "spec": "6 wt%"
      },
      {
        "material": "Gelatin",
        "value": 4.0,
        "unit": "%w",
        "spec": "4 wt%"
      }
    ],
    "pressure": {
      "min": 55.0,
      "max": 55.0,
      "unit": "kPa"
    },
    "temperatureC": 25.0,
    "temperatureRange": {
      "min": 25.0,
      "max": 25.0,
      "unit": ""
    },
    "speed_mm_s": {
      "min": 10.0,
      "max": 10.0,
      "unit": ""
    },
    "needle": {
      "kind": "diameter_um",
      "diameter_um": 410.0,
      "geometry": "conical",
      "raw": "410 µm Conical"
    },
    "cells": {
      "cellType": "Human Induced Pluripotent Stem Cells",
      "density_M_per_mL": 2.0
    },
    "notes": "Alginate crosslinked in 2% CaCl2 bath post-print"
  },
  {
    "id": "cect_0243",
    "doi": "10.3390/cells8080830",
    "components": [
      {
        "material": "Alginate",
        "value": 4.0,
        "unit": "%w",
        "spec": "4 wt%"
      },
      {
        "material": "Gelatin",
        "value": 4.0,
        "unit": "%w",
        "spec": "4 wt%"
      }
    ],
    "pressure": {
      "min": 55.0,
      "max": 55.0,
      "unit": "kPa"
    },
    "temperatureC": 25.0,
    "temperatureRange": {
      "min": 25.0,
      "max": 25.0,
      "unit": ""
    },
    "speed_mm_s": {
      "min": 10.0,
      "max": 10.0,
      "unit": ""
    },
    "needle": {
      "kind": "diameter_um",
      "diameter_um": 410.0,
      "geometry": "conical",
      "raw": "410 µm Conical"
    },
    "cells": {
      "cellType": "Neural Stem Cells iPSC Differentiated",
      "density_M_per_mL": 2.0
    },
    "notes": "Alginate crosslinked in 2% CaCl2 bath post-print"
  },
  {
    "id": "cect_0244",
    "doi": "10.3390/gels5030034",
    "components": [
      {
        "material": "Gelatin Methacrylated",
        "value": 10.0,
        "unit": "%w",
        "spec": "10 wt%"
      }
    ],
    "pressure": {
      "min": 50.0,
      "max": 57.0,
      "unit": "kPa"
    },
    "temperatureC": 25.0,
    "temperatureRange": {
      "min": 25.0,
      "max": 25.0,
      "unit": ""
    },
    "speed_mm_s": {
      "min": 1.25,
      "max": 1.25,
      "unit": ""
    },
    "needle": {
      "kind": "diameter_um",
      "diameter_um": 250.0,
      "geometry": "conical",
      "raw": "250 µm Conical"
    },
    "cells": null,
    "notes": "The GelMA post-printing was crosslinked with only UV, or mTGase after UV crosslinking."
  },
  {
    "id": "cect_0245",
    "doi": "10.1088/1758-5090/ab0b7c",
    "components": [
      {
        "material": "Gelatin Methacrylated",
        "value": 5.0,
        "unit": "%w",
        "spec": "5 wt%"
      },
      {
        "material": "Hydroxyapatite",
        "value": 0.5,
        "unit": "%w",
        "spec": "0.5 wt%"
      },
      {
        "material": "Gelatin",
        "value": 5.0,
        "unit": "%w",
        "spec": "5 wt%"
      }
    ],
    "pressure": {
      "min": 125.0,
      "max": 125.0,
      "unit": "kPa"
    },
    "temperatureC": 23.0,
    "temperatureRange": {
      "min": 23.0,
      "max": 23.0,
      "unit": ""
    },
    "speed_mm_s": {
      "min": 5.0,
      "max": 5.0,
      "unit": ""
    },
    "needle": {
      "kind": "diameter_um",
      "diameter_um": 200.0,
      "geometry": "conical",
      "raw": "200 µm Conical"
    },
    "cells": {
      "cellType": "Primary Human Adipose-derived Mesenchymal Stem Cells",
      "density_M_per_mL": 5.0
    },
    "notes": "Crosslinked with LAP"
  },
  {
    "id": "cect_0246",
    "doi": "10.1016/j.actbio.2014.09.033",
    "components": [
      {
        "material": "Hyaluronic Acid pNIPAAM",
        "value": 15.0,
        "unit": "%w",
        "spec": "15 wt%"
      },
      {
        "material": "Hyaluronic Acid Methacrylated",
        "value": 2.0,
        "unit": "%w",
        "spec": "2 wt%"
      }
    ],
    "pressure": {
      "min": 1.5,
      "max": 1.5,
      "unit": "bar"
    },
    "temperatureC": 23.0,
    "temperatureRange": {
      "min": 23.0,
      "max": 23.0,
      "unit": ""
    },
    "speed_mm_s": {
      "min": 8.333,
      "max": 8.333,
      "unit": ""
    },
    "needle": {
      "kind": "diameter_um",
      "diameter_um": 300.0,
      "geometry": "cylindrical",
      "raw": "300 µm Cylindrical"
    },
    "cells": null,
    "notes": "Primary Bovine Chondrocytes (6)"
  },
  {
    "id": "cect_0247",
    "doi": "10.1088/1758-5090/ab02c9",
    "components": [
      {
        "material": "Pluronic F127 Thiolated",
        "value": 12.0,
        "unit": "%w",
        "spec": "12 wt%"
      },
      {
        "material": "Hyaluronic Acid Dopamine Conjugated",
        "value": 1.0,
        "unit": "%w",
        "spec": "1 wt%"
      },
      {
        "material": "Gelatin Dopamine Conjugated",
        "value": 2.0,
        "unit": "%w",
        "spec": "2 wt%"
      }
    ],
    "pressure": {
      "min": 2.0,
      "max": 10.0,
      "unit": "psi"
    },
    "temperatureC": 37.0,
    "temperatureRange": {
      "min": 37.0,
      "max": 37.0,
      "unit": ""
    },
    "speed_mm_s": {
      "min": 1.0,
      "max": 1.0,
      "unit": ""
    },
    "needle": {
      "kind": "unknown",
