Repository: quantisbia/bia4

# BIA OS — Biofabrication Operating System

> Plataforma de IA científica para formulação de biomateriais, geração de geometrias 3D
> e otimização de bioimpressão. Desenvolvida pela **Quantis Biotechnology**.

---

## 🎯 Visão Geral

- **Nome:** BIA OS — Biofabrication Operating System · Powered by Quantis Biotechnology (BIA = Biofabrication Intelligent Assistant)
- **Stack:** Next.js 14 + TypeScript + TailwindCSS + Prisma + Gemini 2.5 Flash + Claude Sonnet 4.5 (geração de modelo 3D via IA · R12.56)
- **Foco:** Acelerar pesquisa em medicina regenerativa com IA + ferramentas científicas integradas
- **Status:** ✅ Operacional em produção

---

File: scripts/material-database.debug.json (part 6 of 17)
[
      "raw": "27 Gauge Conical"
    },
    "cells": {
      "cellType": "S16Y Schwann Cells",
      "density_M_per_mL": 3.2
    },
    "notes": "Crosslinking was done post-processing"
  },
  {
    "id": "cect_0248",
    "doi": "10.1088/1758-5090/ab02c9",
    "components": [
      {
        "material": "Pluronic F127 Thiolated",
        "value": 12.0,
        "unit": "%w",
        "spec": "12 wt%"
      },
      {
        "material": "Hyaluronic Acid Dopamine Conjugated",
        "value": 1.0,
        "unit": "%w",
        "spec": "1 wt%"
      },
      {
        "material": "Gelatin Methacrylated Dopamine Conjugated",
        "value": 5.0,
        "unit": "%w",
        "spec": "5 wt%"
      }
    ],
    "pressure": {
      "min": 2.0,
      "max": 10.0,
      "unit": "psi"
    },
    "temperatureC": 37.0,
    "temperatureRange": {
      "min": 37.0,
      "max": 37.0,
      "unit": ""
    },
    "speed_mm_s": {
      "min": 1.0,
      "max": 1.0,
      "unit": ""
    },
    "needle": {
      "kind": "unknown",
      "raw": "27 Gauge Conical"
    },
    "cells": {
      "cellType": "S16Y Schwann Cells",
      "density_M_per_mL": 3.2
    },
    "notes": "Crosslinking was done post-processing"
  },
  {
    "id": "cect_0249",
    "doi": "10.1016/j.jmbbm.2017.09.031",
    "components": [
      {
        "material": "Hyaluronic Acid",
        "value": 2.0,
        "unit": "%w",
        "spec": "2 wt%"
      },
      {
        "material": "Methylcellulose",
        "value": 5.0,
        "unit": "%w",
        "spec": "5 wt%"
      }
    ],
    "pressure": {
      "min": 160.0,
      "max": 175.0,
      "unit": "kPa"
    },
    "temperatureC": 25.0,
    "temperatureRange": {
      "min": 25.0,
      "max": 25.0,
      "unit": ""
    },
    "speed_mm_s": {
      "min": 3.0,
      "max": 3.0,
      "unit": ""
    },
    "needle": {
      "kind": "unknown",
      "raw": "23 Gauge Cylindrical"
    },
    "cells": null,
    "notes": "Mesenchymal Stem cells were encapsulated into the hydrogel, however cell concentration was not stated."
  },
  {
    "id": "cect_0250",
    "doi": "10.1016/j.jmbbm.2017.09.031",
    "components": [
      {
        "material": "Hyaluronic Acid",
        "value": 2.0,
        "unit": "%w",
        "spec": "2 wt%"
      },
      {
        "material": "Methylcellulose",
        "value": 6.0,
        "unit": "%w",
        "spec": "6 wt%"
      }
    ],
    "pressure": {
      "min": 160.0,
      "max": 175.0,
      "unit": "kPa"
    },
    "temperatureC": 25.0,
    "temperatureRange": {
      "min": 25.0,
      "max": 25.0,
      "unit": ""
    },
    "speed_mm_s": {
      "min": 3.0,
      "max": 3.0,
      "unit": ""
    },
    "needle": {
      "kind": "unknown",
      "raw": "23 Gauge Cylindrical"
    },
    "cells": null,
    "notes": "Mesenchymal Stem cells were encapsulated into the hydrogel, however cell concentration was not stated."
  },
  {
    "id": "cect_0251",
    "doi": "10.1016/j.jmbbm.2017.09.031",
    "components": [
      {
        "material": "Hyaluronic Acid",
        "value": 2.0,
        "unit": "%w",
        "spec": "2 wt%"
      },
      {
        "material": "Methylcellulose",
        "value": 7.0,
        "unit": "%w",
        "spec": "7 wt%"
      }
    ],
    "pressure": {
      "min": 160.0,
      "max": 175.0,
      "unit": "kPa"
    },
    "temperatureC": 25.0,
    "temperatureRange": {
      "min": 25.0,
      "max": 25.0,
      "unit": ""
    },
    "speed_mm_s": {
      "min": 3.0,
      "max": 3.0,
      "unit": ""
    },
    "needle": {
      "kind": "unknown",
      "raw": "23 Gauge Cylindrical"
    },
    "cells": null,
    "notes": "Mesenchymal Stem cells were encapsulated into the hydrogel, however cell concentration was not stated."
  },
  {
    "id": "cect_0252",
    "doi": "10.1016/j.jmbbm.2017.09.031",
    "components": [
      {
        "material": "Hyaluronic Acid",
        "value": 2.0,
        "unit": "%w",
        "spec": "2 wt%"
      },
      {
        "material": "Methylcellulose",
        "value": 9.0,
        "unit": "%w",
        "spec": "9 wt%"
      }
    ],
    "pressure": {
      "min": 160.0,
      "max": 175.0,
      "unit": "kPa"
    },
    "temperatureC": 25.0,
    "temperatureRange": {
      "min": 25.0,
      "max": 25.0,
      "unit": ""
    },
    "speed_mm_s": {
      "min": 3.0,
      "max": 3.0,
      "unit": ""
    },
    "needle": {
      "kind": "unknown",
      "raw": "23 Gauge Cylindrical"
    },
    "cells": null,
    "notes": "Mesenchymal Stem cells were encapsulated into the hydrogel, however cell concentration was not stated."
  },
  {
    "id": "cect_0253",
    "doi": "10.1016/j.bprint.2017.09.001",
    "components": [
      {
        "material": "Alginate",
        "value": 7.0,
        "unit": "%w",
        "spec": "7 wt%"
      },
      {
        "material": "Gelatin",
        "value": 8.0,
        "unit": "%w",
        "spec": "8 wt%"
      }
    ],
    "pressure": {
      "min": 100.0,
      "max": 100.0,
      "unit": "kPa"
    },
    "temperatureC": 37.0,
    "temperatureRange": {
      "min": 37.0,
      "max": 37.0,
      "unit": ""
    },
    "speed_mm_s": {
      "min": 3.0,
      "max": 3.0,
      "unit": ""
    },
    "needle": {
      "kind": "unknown",
      "raw": "30 Gauge Cylindrical"
    },
    "cells": null,
    "notes": "The alginate/gelatin composite was optimized."
  },
  {
    "id": "cect_0254",
    "doi": "10.1088/1758-5090/ab56f9",
    "components": [
      {
        "material": "Gelatin",
        "value": 15.0,
        "unit": "%w",
        "spec": "15 wt%"
      }
    ],
    "pressure": {
      "min": 2.4,
      "max": 2.4,
      "unit": "bar"
    },
    "temperatureC": 35.0,
    "temperatureRange": {
      "min": 35.0,
      "max": 35.0,
      "unit": ""
    },
    "speed_mm_s": {
      "min": 64.0,
      "max": 64.0,
      "unit": ""
    },
    "needle": {
      "kind": "unknown",
      "raw": "25 Gauge Cylindrical"
    },
    "cells": null,
    "notes": "Crosslinking occurred post processing."
  },
  {
    "id": "cect_0255",
    "doi": "10.1016/j.actbio.2019.01.018",
    "components": [
      {
        "material": "Alginate",
        "value": 10.0,
        "unit": "%w",
        "spec": "10 wt%"
      }
    ],
    "pressure": {
      "min": 20.0,
      "max": 20.0,
      "unit": "kPa"
    },
    "temperatureC": 25.0,
    "temperatureRange": {
      "min": 25.0,
      "max": 25.0,
      "unit": ""
    },
    "speed_mm_s": {
      "min": 1.0,
      "max": 1.0,
      "unit": ""
    },
    "needle": {
      "kind": "unknown",
      "raw": "21 Gauge Cylindrical"
    },
    "cells": null,
    "notes": "Alginate was used as sacrifical template. Likewise, 100mM CaCl2 was pippetted on the printed filament and allowed to crosslink for 5 minutes."
  },
  {
    "id": "cect_0256",
    "doi": "10.1088/1748-605X/aa7692",
    "components": [
      {
        "material": "Chitosan",
        "value": 6.0,
        "unit": "%w",
        "spec": "6 wt%"
      }
    ],
    "pressure": null,
    "temperatureC": 2.0,
    "temperatureRange": {
      "min": 2.0,
      "max": 2.0,
      "unit": ""
    },
    "speed_mm_s": {
      "min": 3.0,
      "max": 3.0,
      "unit": ""
    },
    "needle": {
      "kind": "diameter_um",
      "diameter_um": 260.0,
      "geometry": "cylindrical",
      "raw": "260 µm Cylindrical"
    },
    "cells": null,
    "notes": "Chitosan was frozen prior to printing and then immersed into a coagulation bath."
  },
  {
    "id": "cect_0257",
    "doi": "10.1088/1748-605X/aa7692",
    "components": [
      {
        "material": "Chitosan Raffinose Modified",
        "value": 6.0,
        "unit": "%w",
        "spec": "6 wt%"
      }
    ],
    "pressure": null,
    "temperatureC": 2.0,
    "temperatureRange": {
      "min": 2.0,
      "max": 2.0,
      "unit": ""
    },
    "speed_mm_s": {
      "min": 3.0,
      "max": 3.0,
      "unit": ""
    },
    "needle": {
      "kind": "diameter_um",
      "diameter_um": 260.0,
      "geometry": "cylindrical",
      "raw": "260 µm Cylindrical"
    },
    "cells": null,
    "notes": "Chitosan was frozen prior to printing and then immersed into a coagulation bath."
  },
  {
    "id": "cect_0258",
    "doi": "10.1088/1748-605X/aa7692",
    "components": [
      {
        "material": "PLA",
        "value": 100.0,
        "unit": "%w",
        "spec": "100 wt%"
      }
    ],
    "pressure": null,
    "temperatureC": 180.0,
    "temperatureRange": {
      "min": 180.0,
      "max": 180.0,
      "unit": ""
    },
    "speed_mm_s": {
      "min": 2.0,
      "max": 2.0,
      "unit": ""
    },
    "needle": {
      "kind": "diameter_um",
      "diameter_um": 350.0,
      "geometry": "cylindrical",
      "raw": "350 µm Cylindrical"
    },
    "cells": null,
    "notes": ""
  },
  {
    "id": "cect_0259",
    "doi": "10.1038/s41467-020-16192",
    "components": [
      {
        "material": "Hyaluronic Acid Methacrylated",
        "value": 2.0,
        "unit": "%w",
        "spec": "2 wt%"
      },
      {
        "material": "Gelatin Methacrylated",
        "value": 10.0,
        "unit": "%w",
        "spec": "10 wt%"
      }
    ],
    "pressure": {
      "min": 80.0,
      "max": 80.0,
      "unit": "kPa"
    },
    "temperatureC": 25.0,
    "temperatureRange": {
      "min": 25.0,
      "max": 25.0,
      "unit": ""
    },
    "speed_mm_s": {
      "min": 28.0,
      "max": 28.0,
      "unit": ""
    },
    "needle": {
      "kind": "unknown",
      "raw": "22 Gauge Cylindrical"
    },
    "cells": null,
    "notes": "Poly-L-lysine and Heparin were coated on the surface of the 3D printed hydrogel scaffold. Crosslinking occurred post-proecsssing."
  },
  {
    "id": "cect_0260",
    "doi": "10.7150/thno.44270",
    "components": [
      {
        "material": "PCL",
        "value": 100.0,
        "unit": "%w",
        "spec": "100 wt%"
      }
    ],
    "pressure": {
      "min": 80.0,
      "max": 80.0,
      "unit": "kPa"
    },
    "temperatureC": 130.0,
    "temperatureRange": {
      "min": 130.0,
      "max": 130.0,
      "unit": ""
    },
    "speed_mm_s": {
      "min": 7.0,
      "max": 7.0,
      "unit": ""
    },
    "needle": {
      "kind": "diameter_um",
      "diameter_um": 300.0,
      "geometry": "cylindrical",
      "raw": "300 µm Cylindrical"
    },
    "cells": null,
    "notes": "PCL Mol Wt = 80,000. PCL was immersed in silk fibroin solution and irradiated with gamma rays."
  },
  {
    "id": "cect_0261",
    "doi": "10.1016/j.biomaterials.2020.119838",
    "components": [
      {
        "material": "PCL",
        "value": 100.0,
        "unit": "%w",
        "spec": "100 wt%"
      }
    ],
    "pressure": {
      "min": 4.0,
      "max": 4.0,
      "unit": "bar"
    },
    "temperatureC": 180.0,
    "temperatureRange": {
      "min": 180.0,
      "max": 180.0,
      "unit": ""
    },
    "speed_mm_s": {
      "min": 1.0,
      "max": 1.0,
      "unit": ""
    },
    "needle": {
      "kind": "unknown",
      "raw": "22 Gauge Cylindrical"
    },
    "cells": null,
    "notes": "PCL MW = 80,000"
  },
  {
    "id": "cect_0262",
    "doi": "10.1016/j.compscitech.2020.108069",
    "components": [
      {
        "material": "PCL",
        "value": 100.0,
        "unit": "%w",
        "spec": "100 wt%"
      }
    ],
    "pressure": {
      "min": 6.0,
      "max": 6.0,
      "unit": "bar"
    },
    "temperatureC": 130.0,
    "temperatureRange": {
      "min": 130.0,
      "max": 130.0,
      "unit": ""
    },
    "speed_mm_s": {
      "min": 0.6,
      "max": 0.6,
      "unit": ""
    },
    "needle": {
      "kind": "diameter_um",
      "diameter_um": 400.0,
      "geometry": "cylindrical",
      "raw": "400 µm Cylindrical"
    },
    "cells": null,
    "notes": "PCL MW = 50,000."
  },
  {
    "id": "cect_0263",
    "doi": "10.1016/j.compscitech.2020.108069",
    "components": [
      {
        "material": "PCL",
        "value": 90.0,
        "unit": "%w",
        "spec": "90 wt%"
      },
      {
        "material": "Hydroxyapatite",
        "value": 10.0,
        "unit": "%w",
        "spec": "10 wt%"
      }
    ],
    "pressure": {
      "min": 6.2,
      "max": 6.2,
      "unit": "bar"
    },
    "temperatureC": 130.0,
    "temperatureRange": {
      "min": 130.0,
      "max": 130.0,
      "unit": ""
    },
    "speed_mm_s": {
      "min": 0.5,
      "max": 0.5,
      "unit": ""
    },
    "needle": {
      "kind": "diameter_um",
      "diameter_um": 400.0,
      "geometry": "cylindrical",
      "raw": "400 µm Cylindrical"
    },
    "cells": null,
    "notes": "PCL MW = 50,000"
  },
  {
    "id": "cect_0264",
    "doi": "10.1016/j.compscitech.2020.108069",
    "components": [
      {
        "material": "PCL",
        "value": 90.0,
        "unit": "%w",
        "spec": "90 wt%"
      },
      {
        "material": "Hydroxyapatite",
        "value": 7.54,
        "unit": "%w",
        "spec": "7.54 wt%"
      },
      {
        "material": "Strontium",
        "value": 2.46,
        "unit": "%w",
        "spec": "2.46 wt%"
      }
    ],
    "pressure": {
      "min": 6.2,
      "max": 6.2,
      "unit": "bar"
    },
    "temperatureC": 130.0,
    "temperatureRange": {
      "min": 130.0,
      "max": 130.0,
      "unit": ""
    },
    "speed_mm_s": {
      "min": 0.6,
      "max": 0.6,
      "unit": ""
    },
    "needle": {
      "kind": "diameter_um",
      "diameter_um": 400.0,
      "geometry": "cylindrical",
      "raw": "400 µm Cylindrical"
    },
    "cells": null,
    "notes": "PCL MW = 50,000. Strontium was added to the HA powder"
  },
  {
    "id": "cect_0265",
    "doi": "10.1016/j.compscitech.2020.108069",
    "components": [
      {
        "material": "PCL",
        "value": 80.0,
        "unit": "%w",
        "spec": "80 wt%"
      },
      {
        "material": "Hydroxyapatite",
        "value": 20.0,
        "unit": "%w",
        "spec": "20 wt%"
      }
    ],
    "pressure": {
      "min": 6.4,
      "max": 6.4,
      "unit": "bar"
    },
    "temperatureC": 140.0,
    "temperatureRange": {
      "min": 140.0,
      "max": 140.0,
      "unit": ""
    },
    "speed_mm_s": {
      "min": 0.5,
      "max": 0.5,
      "unit": ""
    },
    "needle": {
      "kind": "diameter_um",
      "diameter_um": 400.0,
      "geometry": "cylindrical",
      "raw": "400 µm Cylindrical"
    },
    "cells": null,
    "notes": "PCL MW = 50,000"
  },
  {
    "id": "cect_0266",
    "doi": "10.1016/j.compscitech.2020.108069",
    "components": [
      {
        "material": "PCL",
        "value": 80.0,
        "unit": "%w",
        "spec": "80 wt%"
      },
      {
        "material": "Hydroxyapatite",
        "value": 17.54,
        "unit": "%w",
        "spec": "17.54 wt%"
      },
      {
        "material": "Strontium",
        "value": 2.46,
        "unit": "%w",
        "spec": "2.46 wt%"
      }
    ],
    "pressure": {
      "min": 6.4,
      "max": 6.4,
      "unit": "bar"
    },
    "temperatureC": 140.0,
    "temperatureRange": {
      "min": 140.0,
      "max": 140.0,
      "unit": ""
    },
    "speed_mm_s": {
      "min": 0.6,
      "max": 0.6,
      "unit": ""
    },
    "needle": {
      "kind": "diameter_um",
      "diameter_um": 400.0,
      "geometry": "cylindrical",
      "raw": "400 µm Cylindrical"
    },
    "cells": null,
    "notes": "PCL MW = 50,000. Strontium was added to the HA powder"
  },
  {
    "id": "cect_0267",
    "doi": "10.1016/j.matlet.2019.126893",
    "components": [
      {
        "material": "Alginate",
        "value": 2.5,
        "unit": "%w",
        "spec": "2.5 wt%"
      },
      {
        "material": "PLA Fibers",
        "value": 2.0,
        "unit": "%w",
        "spec": "2 wt%"
      }
    ],
    "pressure": {
      "min": 1.0,
      "max": 1.0,
      "unit": "bar"
    },
    "temperatureC": 25.0,
    "temperatureRange": {
      "min": 25.0,
      "max": 25.0,
      "unit": ""
    },
    "speed_mm_s": {
      "min": 25.0,
      "max": 25.0,
      "unit": ""
    },
    "needle": {
      "kind": "unknown",
      "raw": "21 Gauge Cylindrical"
    },
    "cells": null,
    "notes": "After printing .2M CaCl2 was sprayed onto the hydrogel"
  },
  {
    "id": "cect_0268",
    "doi": "10.1016/j.matlet.2019.126893",
    "components": [
      {
        "material": "Alginate",
        "value": 4.0,
        "unit": "%w",
        "spec": "4 wt%"
      },
      {
        "material": "Gelatin Methacrylated",
        "value": 6.0,
        "unit": "%w",
        "spec": "6 wt%"
      },
      {
        "material": "Beta Tricalcium Phosphate",
        "value": 0.5,
        "unit": "%w",
        "spec": "0.5 wt%"
      }
    ],
    "pressure": null,
    "temperatureC": 36.0,
    "temperatureRange": {
      "min": 36.0,
      "max": 36.0,
      "unit": ""
    },
    "speed_mm_s": {
      "min": 3.9,
      "max": 3.9,
      "unit": ""
    },
    "needle": {
      "kind": "unknown",
      "raw": "25 Gauge Cylindrical"
    },
    "cells": null,
    "notes": "0.19M CaCl2 was used as sheath during coaxial printing. Bioink extrusion was at 5.1 uL/min"
  },
  {
    "id": "cect_0269",
    "doi": "10.1016/j.matlet.2019.126893",
    "components": [
      {
        "material": "PCL",
        "value": 100.0,
        "unit": "%w",
        "spec": "100 wt%"
      }
    ],
    "pressure": {
      "min": 6.0,
      "max": 6.0,
      "unit": "bar"
    },
    "temperatureC": 115.0,
    "temperatureRange": {
      "min": 115.0,
      "max": 115.0,
      "unit": ""
    },
    "speed_mm_s": {
      "min": 1.0,
      "max": 1.0,
      "unit": ""
    },
    "needle": {
      "kind": "unknown",
      "raw": "23 Gauge Cylindrical"
    },
    "cells": null,
    "notes": "PCL MW = 80,000"
  },
  {
    "id": "cect_0270",
    "doi": "10.1088/2057-1976/ab54a7",
    "components": [
      {
        "material": "Gelatin Methacrylated",
        "value": 10.0,
        "unit": "%w",
        "spec": "10 wt%"
      },
      {
        "material": "Hyaluronic Acid Methacrylated",
        "value": 2.0,
        "unit": "%w",
        "spec": "2 wt%"
      }
    ],
    "pressure": {
      "min": 4.0,
      "max": 4.0,
      "unit": "bar"
    },
    "temperatureC": 25.0,
    "temperatureRange": {
      "min": 25.0,
      "max": 25.0,
      "unit": ""
    },
    "speed_mm_s": {
      "min": 8.0,
      "max": 8.0,
      "unit": ""
    },
    "needle": {
      "kind": "diameter_um",
      "diameter_um": 200.0,
      "geometry": "cylindrical",
      "raw": "200 µm"
    },
    "cells": null,
    "notes": "Bone Marrow-derived Mesenchymal Stem Cells (1)"
  },
  {
    "id": "cect_0271",
    "doi": "10.1088/2057-1976/ab54a7",
    "components": [
      {
        "material": "PCL",
        "value": 100.0,
        "unit": "%w",
        "spec": "100 wt%"
      }
    ],
    "pressure": {
      "min": 4.8,
      "max": 4.8,
      "unit": "bar"
    },
    "temperatureC": 165.0,
    "temperatureRange": {
      "min": 165.0,
      "max": 165.0,
      "unit": ""
    },
    "speed_mm_s": {
      "min": 1.4,
      "max": 1.4,
      "unit": ""
    },
    "needle": {
      "kind": "diameter_um",
      "diameter_um": 200.0,
      "geometry": "cylindrical",
      "raw": "200 µm Cylindrical"
    },
    "cells": null,
    "notes": "PCL MW = 45,000"
  },
  {
    "id": "cect_0272",
    "doi": "10.1088/2057-1976/ab54a7",
    "components": [
      {
        "material": "PCL",
        "value": 100.0,
        "unit": "%w",
        "spec": "100 wt%"
      }
    ],
    "pressure": {
      "min": 4.8,
      "max": 4.8,
      "unit": "bar"
    },
    "temperatureC": 155.0,
    "temperatureRange": {
      "min": 155.0,
      "max": 155.0,
      "unit": ""
    },
    "speed_mm_s": {
      "min": 3.5,
      "max": 3.5,
      "unit": ""
    },
    "needle": {
      "kind": "diameter_um",
      "diameter_um": 300.0,
      "geometry": "cylindrical",
      "raw": "300 µm Cylindrical"
    },
    "cells": null,
    "notes": "PCL MW = 45,000"
  },
  {
    "id": "cect_0273",
    "doi": "10.1088/2057-1976/ab54a7",
    "components": [
      {
        "material": "Pluronic F127",
        "value": null,
        "unit": "",
        "spec": "wt%"
      }
    ],
    "pressure": {
      "min": 4.2,
      "max": 4.2,
      "unit": "bar"
    },
    "temperatureC": 30.0,
    "temperatureRange": {
      "min": 30.0,
      "max": 30.0,
      "unit": ""
    },
    "speed_mm_s": {
      "min": 6.0,
      "max": 6.0,
      "unit": ""
    },
    "needle": {
      "kind": "diameter_um",
      "diameter_um": 200.0,
      "geometry": "cylindrical",
      "raw": "200 µm Cylindrical"
    },
    "cells": null,
    "notes": ""
  },
  {
    "id": "cect_0274",
    "doi": "10.1088/2057-1976/ab54a7",
    "components": [
      {
        "material": "PCL",
        "value": 100.0,
        "unit": "%w",
        "spec": "100 wt%"
      }
    ],
    "pressure": {
      "min": 4.8,
      "max": 4.8,
      "unit": "bar"
    },
    "temperatureC": 155.0,
    "temperatureRange": {
      "min": 155.0,
      "max": 155.0,
      "unit": ""
    },
    "speed_mm_s": {
      "min": 13.0,
      "max": 13.0,
      "unit": ""
    },
    "needle": {
      "kind": "diameter_um",
      "diameter_um": 400.0,
      "geometry": "cylindrical",
      "raw": "400 µm Cylindrical"
    },
    "cells": null,
    "notes": "PCL MW = 45,000"
  },
  {
    "id": "cect_0275",
    "doi": "10.1102/jbm.b.34542",
    "components": [
      {
        "material": "PCL",
        "value": 100.0,
        "unit": "%w",
        "spec": "100 wt%"
      }
    ],
    "pressure": {
      "min": 500.0,
      "max": 500.0,
      "unit": "kPa"
    },
    "temperatureC": 130.0,
    "temperatureRange": {
      "min": 130.0,
      "max": 130.0,
      "unit": ""
    },
    "speed_mm_s": {
      "min": 0.7,
      "max": 0.7,
      "unit": ""
    },
    "needle": {
      "kind": "diameter_um",
      "diameter_um": 400.0,
      "geometry": "cylindrical",
      "raw": "400 µm Cylindrical"
    },
    "cells": null,
    "notes": "PCL MN = 80,000"
  },
  {
    "id": "cect_0276",
    "doi": "10.1102/jbm.b.34542",
    "components": [
      {
        "material": "PCL",
        "value": 80.0,
        "unit": "%w",
        "spec": "80 wt%"
      },
      {
        "material": "Beta Tricalcium Phosphate",
        "value": 20.0,
        "unit": "%w",
        "spec": "20 wt%"
      }
    ],
    "pressure": {
      "min": 500.0,
      "max": 500.0,
      "unit": "kPa"
    },
    "temperatureC": 160.0,
    "temperatureRange": {
      "min": 160.0,
      "max": 160.0,
      "unit": ""
    },
    "speed_mm_s": {
      "min": 0.4,
      "max": 0.4,
      "unit": ""
    },
    "needle": {
      "kind": "diameter_um",
      "diameter_um": 400.0,
      "geometry": "cylindrical",
      "raw": "400 µm Cylindrical"
    },
    "cells": null,
    "notes": "PCL MN = 80,000"
  },
  {
    "id": "cect_0277",
    "doi": "10.3390/mi11010031",
    "components": [
      {
        "material": "PCL",
        "value": 100.0,
        "unit": "%w",
        "spec": "100 wt%"
      }
    ],
    "pressure": {
      "min": 700.0,
      "max": 700.0,
      "unit": "kPa"
    },
    "temperatureC": 80.0,
    "temperatureRange": {
      "min": 80.0,
      "max": 80.0,
      "unit": ""
    },
    "speed_mm_s": {
      "min": 4.0,
      "max": 6.0,
      "unit": ""
    },
    "needle": {
      "kind": "diameter_um",
      "diameter_um": 500.0,
      "geometry": "cylindrical",
      "raw": "500 µm Cylindrical"
    },
    "cells": null,
    "notes": "PCL MW = 55,000"
  },
  {
    "id": "cect_0278",
    "doi": "10.2217/3dp-2016-0011",
    "components": [
      {
        "material": "PCL",
        "value": 100.0,
        "unit": "%w",
        "spec": "100 wt%"
      }
    ],
    "pressure": {
      "min": 5.0,
      "max": 5.0,
      "unit": "bar"
    },
    "temperatureC": 110.0,
    "temperatureRange": {
      "min": 110.0,
      "max": 110.0,
      "unit": ""
    },
    "speed_mm_s": {
      "min": 5.0,
      "max": 5.0,
      "unit": ""
    },
    "needle": {
      "kind": "unknown",
      "raw": "22 Gauge Cylindrical"
    },
    "cells": null,
    "notes": "Average MN 45,000"
  },
  {
    "id": "cect_0279",
    "doi": "10.3892/mmr.2018.9076",
    "components": [
      {
        "material": "PCL",
        "value": 10.0,
        "unit": "%w",
        "spec": "10 wt%"
      },
      {
        "material": "PLGA",
        "value": 90.0,
        "unit": "%w",
        "spec": "90 wt%"
      }
    ],
    "pressure": {
      "min": 650.0,
      "max": 650.0,
      "unit": "kPa"
    },
    "temperatureC": 135.0,
    "temperatureRange": {
      "min": 135.0,
      "max": 135.0,
      "unit": ""
    },
    "speed_mm_s": {
      "min": 1.667,
      "max": 1.667,
      "unit": ""
    },
    "needle": {
      "kind": "unknown",
      "raw": "27 Gauge Cylindrical"
    },
    "cells": null,
    "notes": "PCL MW = 50,000; PLGA MW = 50,000 - 75,000 with a LA:GA of 50:50"
  },
  {
    "id": "cect_0280",
    "doi": "10.3892/mmr.2018.9076",
    "components": [
      {
        "material": "PCL",
        "value": 50.0,
        "unit": "%w",
        "spec": "50 wt%"
      },
      {
        "material": "PLGA",
        "value": 50.0,
        "unit": "%w",
        "spec": "50 wt%"
      }
    ],
    "pressure": {
      "min": 650.0,
      "max": 650.0,
      "unit": "kPa"
    },
    "temperatureC": 135.0,
    "temperatureRange": {
      "min": 135.0,
      "max": 135.0,
      "unit": ""
    },
    "speed_mm_s": {
      "min": 1.667,
      "max": 1.667,
      "unit": ""
    },
    "needle": {
      "kind": "unknown",
      "raw": "27 Gauge Cylindrical"
    },
    "cells": null,
    "notes": "PCL MW = 50,000; PLGA MW = 50,000 - 75,000 with a LA:GA of 50:50"
  },
  {
    "id": "cect_0281",
    "doi": "10.3892/mmr.2018.9076",
    "components": [
      {
        "material": "PCL",
        "value": 90.0,
        "unit": "%w",
        "spec": "90 wt%"
      },
      {
        "material": "PLGA",
        "value": 10.0,
        "unit": "%w",
        "spec": "10 wt%"
      }
    ],
    "pressure": {
      "min": 650.0,
      "max": 650.0,
      "unit": "kPa"
    },
    "temperatureC": 135.0,
    "temperatureRange": {
      "min": 135.0,
      "max": 135.0,
      "unit": ""
    },
    "speed_mm_s": {
      "min": 1.667,
      "max": 1.667,
      "unit": ""
    },
    "needle": {
      "kind": "unknown",
      "raw": "27 Gauge Cylindrical"
    },
    "cells": null,
    "notes": "PCL MW = 50,000; PLGA MW = 50,000 - 75,000 with a LA:GA of 50:50"
  },
  {
    "id": "cect_0282",
    "doi": "10.3390/ma11061006",
    "components": [
      {
        "material": "PCL",
        "value": 100.0,
        "unit": "%w",
        "spec": "100 wt%"
      }
    ],
    "pressure": {
      "min": 6.0,
      "max": 6.0,
      "unit": "bar"
    },
    "temperatureC": 130.0,
    "temperatureRange": {
      "min": 130.0,
      "max": 130.0,
      "unit": ""
    },
    "speed_mm_s": {
      "min": 2.5,
      "max": 2.5,
      "unit": ""
    },
    "needle": null,
    "cells": null,
    "notes": "PCL consists of blend of PCL10 (10kDa) and PCL80 (80kDa) at a ratio of 40:60"
  },
  {
    "id": "cect_0283",
    "doi": "10.3390/ma11061006",
    "components": [
      {
        "material": "PVA",
        "value": 6.0,
        "unit": "%w",
        "spec": "6 wt%"
      }
    ],
    "pressure": {
      "min": 3.5,
      "max": 3.5,
      "unit": "bar"
    },
    "temperatureC": 25.0,
    "temperatureRange": {
      "min": 25.0,
      "max": 25.0,
      "unit": ""
    },
    "speed_mm_s": {
      "min": 2.0,
      "max": 2.0,
      "unit": ""
    },
    "needle": null,
    "cells": null,
    "notes": "1ml of Acrylic acid was added to the solution and subsequently 100 mg N,N Methylenebisacrylamide was added."
  },
  {
    "id": "cect_0284",
    "doi": "10.1016/j.acthis.2018.02.010",
    "components": [
      {
        "material": "PCL",
        "value": 100.0,
        "unit": "%w",
        "spec": "100 wt%"
      }
    ],
    "pressure": {
      "min": 6.0,
      "max": 6.0,
      "unit": "bar"
    },
    "temperatureC": 130.0,
    "temperatureRange": {
      "min": 130.0,
      "max": 130.0,
      "unit": ""
    },
    "speed_mm_s": {
      "min": 2.3,
      "max": 2.3,
      "unit": ""
    },
    "needle": {
      "kind": "diameter_um",
      "diameter_um": 700.0,
      "geometry": "cylindrical",
      "raw": "700 µm Cylindrical"
    },
    "cells": null,
    "notes": "PCL MN = 50,000"
  },
  {
    "id": "cect_0285",
    "doi": "10.1016/j.actbio.2017.09.031",
    "components": [
      {
        "material": "PCL",
        "value": 66.6666,
        "unit": "%w",
        "spec": "66.6666 wt%"
      },
      {
        "material": "Calcium Polyphosphate Microparticles",
        "value": 33.3333,
        "unit": "%w",
        "spec": "33.3333 wt%"
      }
    ],
    "pressure": {
      "min": 7.8,
      "max": 7.8,
      "unit": "bar"
    },
    "temperatureC": 100.0,
    "temperatureRange": {
      "min": 100.0,
      "max": 100.0,
      "unit": ""
    },
    "speed_mm_s": {
      "min": 3.0,
      "max": 3.0,
      "unit": ""
    },
    "needle": {
      "kind": "diameter_um",
      "diameter_um": 400.0,
      "geometry": "cylindrical",
      "raw": "400 µm Cylindrical"
    },
    "cells": null,
    "notes": "PCL MW = 50,000"
  },
  {
    "id": "cect_0286",
    "doi": "10.1016/j.actbio.2017.09.031",
    "components": [
      {
        "material": "PCL",
        "value": 100.0,
        "unit": "%w",
        "spec": "100 wt%"
      }
    ],
    "pressure": {
      "min": 8.0,
      "max": 8.0,
      "unit": "bar"
    },
    "temperatureC": 100.0,
    "temperatureRange": {
      "min": 100.0,
      "max": 100.0,
      "unit": ""
    },
    "speed_mm_s": {
      "min": 1.0,
      "max": 1.0,
      "unit": ""
    },
    "needle": {
      "kind": "diameter_um",
      "diameter_um": 400.0,
      "geometry": "cylindrical",
      "raw": "400 µm Cylindrical"
    },
    "cells": null,
    "notes": "PCL MW = 50,000"
  },
  {
    "id": "cect_0287",
    "doi": "10.1002/jbm.b.33994",
    "components": [
      {
        "material": "PCL",
        "value": 90.0,
        "unit": "%w",
        "spec": "90 wt%"
      },
      {
        "material": "Hydroxyapatite",
        "value": 10.0,
        "unit": "%w",
        "spec": "10 wt%"
      }
    ],
    "pressure": {
      "min": 3.0,
      "max": 3.5,
      "unit": "bar"
    },
    "temperatureC": 120.0,
    "temperatureRange": {
      "min": 120.0,
      "max": 120.0,
      "unit": ""
    },
    "speed_mm_s": {
      "min": 1.8,
      "max": 2.2,
      "unit": ""
    },
    "needle": {
      "kind": "unknown",
      "raw": "22 Gauge Cylindrical"
    },
    "cells": null,
    "notes": "PCL MW = 65,000"
  },
  {
    "id": "cect_0288",
    "doi": "10.1016/j.bprint.2017.08.001",
    "components": [
      {
        "material": "PCL",
        "value": 100.0,
        "unit": "%w",
        "spec": "100 wt%"
      }
    ],
    "pressure": {
      "min": 6.0,
      "max": 6.0,
      "unit": "bar"
    },
    "temperatureC": 110.0,
    "temperatureRange": {
      "min": 110.0,
      "max": 110.0,
      "unit": ""
    },
    "speed_mm_s": {
      "min": 1.4,
      "max": 1.4,
      "unit": ""
    },
    "needle": {
      "kind": "unknown",
      "raw": "24 Gauge Cylindrical"
    },
    "cells": null,
    "notes": "50-43 kDA PCL"
  },
  {
    "id": "cect_0289",
    "doi": "10.3390/ma10070831",
    "components": [
      {
        "material": "PCL",
        "value": 100.0,
        "unit": "%w",
        "spec": "100 wt%"
      }
    ],
    "pressure": {
      "min": 575.0,
      "max": 625.0,
      "unit": "kPa"
    },
    "temperatureC": 100.0,
    "temperatureRange": {
      "min": 100.0,
      "max": 100.0,
      "unit": ""
    },
    "speed_mm_s": {
      "min": 1.333333,
      "max": 1.333333,
      "unit": ""
    },
    "needle": {
      "kind": "diameter_um",
      "diameter_um": 200.0,
      "geometry": "cylindrical",
      "raw": "200 µm Cylindrical"
    },
    "cells": null,
    "notes": "PCL MW = 50kDa. The paper reports that the PCL was dispensed thorugh a steel nozzle at temperature > 100 °C."
  },
  {
    "id": "cect_0290",
    "doi": "10.1039/c7ra04372d",
    "components": [
      {
        "material": "Hyaluronic Acid Methacrylated",
        "value": 1.0,
        "unit": "%w",
        "spec": "1 wt%"
      },
      {
        "material": "Gelatin Methacrylated",
        "value": 4.0,
        "unit": "%w",
        "spec": "4 wt%"
      },
      {
        "material": "Hyaluronic Acid",
        "value": 3.0,
        "unit": "%w",
        "spec": "3 wt%"
      }
    ],
    "pressure": null,
    "temperatureC": 25.0,
    "temperatureRange": {
      "min": 25.0,
      "max": 25.0,
      "unit": ""
    },
    "speed_mm_s": null,
    "needle": {
      "kind": "unknown",
      "raw": "22 Gauge Cylindrical"
    },
    "cells": {
      "cellType": "Primary Porcine Stromal Vascular Fraction Cells",
      "density_M_per_mL": 4.0
    },
    "notes": "Construct crosslinked for 40s after print"
  },
  {
    "id": "cect_0291",
    "doi": "10.1039/c7ra04372d",
    "components": [
      {
        "material": "PCL",
        "value": 90.0,
        "unit": "%w",
        "spec": "90 wt%"
      },
      {
        "material": "Hydroxyapatite",
        "value": 10.0,
        "unit": "%w",
        "spec": "10 wt%"
      }
    ],
    "pressure": {
      "min": 3.0,
      "max": 3.5,
      "unit": "bar"
    },
    "temperatureC": 120.0,
    "temperatureRange": {
      "min": 120.0,
      "max": 120.0,
      "unit": ""
    },
    "speed_mm_s": {
      "min": 1.8,
      "max": 2.2,
      "unit": ""
    },
    "needle": {
      "kind": "unknown",
      "raw": "22 Gauge Cylindrical"
    },
    "cells": null,
    "notes": "PCL MW = 65,000"
  },
  {
    "id": "cect_0292",
    "doi": "10.1016/j.bprint.2017.04.003",
    "components": [
      {
        "material": "Silicone",
        "value": 100.0,
        "unit": "%w",
        "spec": "100 wt%"
      }
    ],
    "pressure": {
      "min": 5.0,
      "max": 5.0,
      "unit": "bar"
    },
    "temperatureC": 8.0,
    "temperatureRange": {
      "min": 8.0,
      "max": 8.0,
      "unit": ""
    },
    "speed_mm_s": {
      "min": 6.2,
      "max": 6.2,
      "unit": ""
    },
    "needle": {
      "kind": "diameter_um",
      "diameter_um": 200.0,
      "geometry": "cylindrical",
      "raw": "200 µm Cylindrical"
    },
    "cells": null,
    "notes": ""
  },
  {
    "id": "cect_0293",
    "doi": "10.1016/j.bprint.2017.04.003",
    "components": [
      {
        "material": "PCL",
        "value": 100.0,
        "unit": "%w",
        "spec": "100 wt%"
      }
    ],
    "pressure": {
      "min": 5.6,
      "max": 5.6,
      "unit": "bar"
    },
    "temperatureC": 80.0,
    "temperatureRange": {
      "min": 80.0,
      "max": 80.0,
      "unit": ""
    },
    "speed_mm_s": {
      "min": 4.0,
      "max": 4.0,
      "unit": ""
    },
    "needle": {
      "kind": "diameter_um",
      "diameter_um": 200.0,
      "geometry": "cylindrical",
      "raw": "200 µm Cylindrical"
    },
    "cells": null,
    "notes": "PCL MW = 14,000"
  },
  {
    "id": "cect_0294",
    "doi": "10.1016/j.msec.2017.05.003",
    "components": [
      {
        "material": "PCL",
        "value": 95.0,
        "unit": "%w",
        "spec": "95 wt%"
      },
      {
        "material": "Nukbone",
        "value": 5.0,
        "unit": "%w",
        "spec": "5 wt%"
      }
    ],
    "pressure": {
      "min": 0.7,
      "max": 1.0,
      "unit": "bar"
    },
    "temperatureC": 90.0,
    "temperatureRange": {
      "min": 90.0,
      "max": 90.0,
      "unit": ""
    },
    "speed_mm_s": {
      "min": 0.5,
      "max": 0.7,
      "unit": ""
    },
    "needle": {
      "kind": "diameter_um",
      "diameter_um": 800.0,
      "geometry": "cylindrical",
      "raw": "800 µm Cylindrical"
    },
    "cells": null,
    "notes": "Nukbone is a commercially available bovine bone filling. PCL MW = 37,000."
  },
  {
    "id": "cect_0295",
    "doi": "10.1016/j.msec.2017.05.003",
    "components": [
      {
        "material": "PCL",
        "value": 95.0,
        "unit": "%w",
        "spec": "95 wt%"
      },
      {
        "material": "Hydroxyapatite",
        "value": 5.0,
        "unit": "%w",
        "spec": "5 wt%"
      }
    ],
    "pressure": {
      "min": 0.7,
      "max": 1.0,
      "unit": "bar"
    },
    "temperatureC": 90.0,
    "temperatureRange": {
      "min": 90.0,
      "max": 90.0,
      "unit": ""
    },
    "speed_mm_s": {
      "min": 0.5,
      "max": 0.7,
      "unit": ""
    },
    "needle": {
      "kind": "diameter_um",
      "diameter_um": 800.0,
      "geometry": "cylindrical",
      "raw": "800 µm Cylindrical"
    },
    "cells": null,
    "notes": "PCL MW = 37,000."
  },
  {
    "id": "cect_0296",
    "doi": "10.1016/j.msec.2017.05.003",
    "components": [
      {
        "material": "PCL",
        "value": 90.0,
        "unit": "%w",
        "spec": "90 wt%"
      },
      {
        "material": "Nukbone",
        "value": 10.0,
        "unit": "%w",
        "spec": "10 wt%"
      }
    ],
    "pressure": {
      "min": 0.7,
      "max": 1.0,
      "unit": "bar"
    },
    "temperatureC": 90.0,
    "temperatureRange": {
      "min": 90.0,
      "max": 90.0,
      "unit": ""
    },
    "speed_mm_s": {
      "min": 0.5,
      "max": 0.7,
      "unit": ""
    },
    "needle": {
      "kind": "diameter_um",
      "diameter_um": 800.0,
      "geometry": "cylindrical",
      "raw": "800 µm Cylindrical"
    },
    "cells": null,
    "notes": "Nukbone is a commercially available bovine bone filling. PCL MW = 37,000."
  },
  {
    "id": "cect_0297",
    "doi": "10.1016/j.msec.2017.05.003",
    "components": [
      {
        "material": "PCL",
        "value": 90.0,
        "unit": "%w",
        "spec": "90 wt%"
      },
      {
        "material": "Hydroxyapatite",
        "value": 10.0,
        "unit": "%w",
        "spec": "10 wt%"
      }
    ],
    "pressure": {
      "min": 0.7,
      "max": 1.0,
      "unit": "bar"
    },
    "temperatureC": 90.0,
    "temperatureRange": {
      "min": 90.0,
      "max": 90.0,
      "unit": ""
    },
    "speed_mm_s": {
      "min": 0.5,
      "max": 0.7,
      "unit": ""
    },
    "needle": {
      "kind": "diameter_um",
      "diameter_um": 800.0,
      "geometry": "cylindrical",
      "raw": "800 µm Cylindrical"
    },
    "cells": null,
    "notes": "PCL MW = 37,000."
  },
  {
    "id": "cect_0298",
    "doi": "10.1016/j.msec.2017.05.003",
    "components": [
      {
        "material": "PCL",
        "value": 80.0,
        "unit": "%w",
        "spec": "80 wt%"
      },
      {
        "material": "Nukbone",
        "value": 20.0,
        "unit": "%w",
        "spec": "20 wt%"
      }
    ],
    "pressure": {
      "min": 0.7,
      "max": 1.0,
      "unit": "bar"
    },
    "temperatureC": 90.0,
    "temperatureRange": {
      "min": 90.0,
      "max": 90.0,
      "unit": ""
    },
    "speed_mm_s": {
      "min": 0.5,
      "max": 0.7,
      "unit": ""
    },
    "needle": {
      "kind": "diameter_um",
      "diameter_um": 800.0,
      "geometry": "cylindrical",
      "raw": "800 µm Cylindrical"
    },
    "cells": null,
    "notes": "Nukbone is a commercially available bovine bone filling. PCL MW = 37,000."
  },
  {
    "id": "cect_0299",
    "doi": "10.1016/j.msec.2017.05.003",
    "components": [
      {
        "material": "PCL",
        "value": 80.0,
        "unit": "%w",
        "spec": "80 wt%"
      },
      {
        "material": "Hydroxyapatite",
        "value": 20.0,
        "unit": "%w",
        "spec": "20 wt%"
      }
    ],
    "pressure": {
      "min": 0.7,
      "max": 1.0,
      "unit": "bar"
    },
    "temperatureC": 90.0,
    "temperatureRange": {
      "min": 90.0,
      "max": 90.0,
      "unit": ""
    },
    "speed_mm_s": {
      "min": 0.5,
      "max": 0.7,
      "unit": ""
    },
