Repository: quantisbia/bia4

# BIA OS — Biofabrication Operating System

> Plataforma de IA científica para formulação de biomateriais, geração de geometrias 3D
> e otimização de bioimpressão. Desenvolvida pela **Quantis Biotechnology**.

---

## 🎯 Visão Geral

- **Nome:** BIA OS — Biofabrication Operating System · Powered by Quantis Biotechnology (BIA = Biofabrication Intelligent Assistant)
- **Stack:** Next.js 14 + TypeScript + TailwindCSS + Prisma + Gemini 2.5 Flash + Claude Sonnet 4.5 (geração de modelo 3D via IA · R12.56)
- **Foco:** Acelerar pesquisa em medicina regenerativa com IA + ferramentas científicas integradas
- **Status:** ✅ Operacional em produção

---

File: scripts/material-database.debug.json (part 7 of 17)
[
    "needle": {
      "kind": "diameter_um",
      "diameter_um": 800.0,
      "geometry": "cylindrical",
      "raw": "800 µm Cylindrical"
    },
    "cells": null,
    "notes": "PCL MW = 37,000."
  },
  {
    "id": "cect_0300",
    "doi": "10.1108/rpj.03-2016-0035",
    "components": [
      {
        "material": "PCL",
        "value": 100.0,
        "unit": "%w",
        "spec": "100 wt%"
      }
    ],
    "pressure": {
      "min": 500.0,
      "max": 500.0,
      "unit": "kPa"
    },
    "temperatureC": 180.0,
    "temperatureRange": {
      "min": 180.0,
      "max": 180.0,
      "unit": ""
    },
    "speed_mm_s": {
      "min": 0.4,
      "max": 0.4,
      "unit": ""
    },
    "needle": {
      "kind": "diameter_um",
      "diameter_um": 400.0,
      "geometry": "cylindrical",
      "raw": "400 µm Cylindrical"
    },
    "cells": null,
    "notes": "PCL Mol Number = 80,000"
  },
  {
    "id": "cect_0301",
    "doi": "10.1108/rpj.03-2016-0035",
    "components": [
      {
        "material": "PCL",
        "value": 100.0,
        "unit": "%w",
        "spec": "100 wt%"
      }
    ],
    "pressure": {
      "min": 500.0,
      "max": 500.0,
      "unit": "kPa"
    },
    "temperatureC": 180.0,
    "temperatureRange": {
      "min": 180.0,
      "max": 180.0,
      "unit": ""
    },
    "speed_mm_s": {
      "min": 0.4,
      "max": 0.4,
      "unit": ""
    },
    "needle": {
      "kind": "diameter_um",
      "diameter_um": 700.0,
      "geometry": "cylindrical",
      "raw": "700 µm Cylindrical"
    },
    "cells": null,
    "notes": "PCL Mol Number = 80,000"
  },
  {
    "id": "cect_0302",
    "doi": "10.1089/ten.tec.2016.0368",
    "components": [
      {
        "material": "PCL",
        "value": 100.0,
        "unit": "%w",
        "spec": "100 wt%"
      }
    ],
    "pressure": {
      "min": 80.0,
      "max": 80.0,
      "unit": "kPa"
    },
    "temperatureC": 85.0,
    "temperatureRange": {
      "min": 85.0,
      "max": 85.0,
      "unit": ""
    },
    "speed_mm_s": {
      "min": 1.0,
      "max": 1.0,
      "unit": ""
    },
    "needle": {
      "kind": "diameter_um",
      "diameter_um": 300.0,
      "geometry": "cylindrical",
      "raw": "300 µm Cylindrical"
    },
    "cells": null,
    "notes": "PCL Mol Wt ~ 45,000."
  },
  {
    "id": "cect_0303",
    "doi": "10.1089/ten.tec.2016.0368",
    "components": [
      {
        "material": "Alginate",
        "value": 2.5,
        "unit": "%w",
        "spec": "2.5 wt%"
      }
    ],
    "pressure": {
      "min": 30.0,
      "max": 30.0,
      "unit": "kPa"
    },
    "temperatureC": 10.0,
    "temperatureRange": {
      "min": 10.0,
      "max": 10.0,
      "unit": ""
    },
    "speed_mm_s": {
      "min": 25.0,
      "max": 25.0,
      "unit": ""
    },
    "needle": {
      "kind": "diameter_um",
      "diameter_um": 200.0,
      "geometry": "conical",
      "raw": "200 µm Conical"
    },
    "cells": {
      "cellType": "ATDC5 Chondrocytes",
      "density_M_per_mL": 8.0
    },
    "notes": "Alginate crosslinked with a nebulizer containing 170 mM CaCl2"
  },
  {
    "id": "cect_0304",
    "doi": "10.1016/j.jmbbm.2016.03.024",
    "components": [
      {
        "material": "PCL",
        "value": 100.0,
        "unit": "%w",
        "spec": "100 wt%"
      }
    ],
    "pressure": {
      "min": 350.0,
      "max": 350.0,
      "unit": "kPa"
    },
    "temperatureC": 100.0,
    "temperatureRange": {
      "min": 100.0,
      "max": 100.0,
      "unit": ""
    },
    "speed_mm_s": {
      "min": 1.2,
      "max": 1.2,
      "unit": ""
    },
    "needle": {
      "kind": "diameter_um",
      "diameter_um": 600.0,
      "geometry": "cylindrical",
      "raw": "600 µm Cylindrical"
    },
    "cells": null,
    "notes": "PCL Mol Wt = 43,000 - 50,000"
  },
  {
    "id": "cect_0305",
    "doi": "10.1089/3dp.2014.0025",
    "components": [
      {
        "material": "PCL",
        "value": 100.0,
        "unit": "%w",
        "spec": "100 wt%"
      }
    ],
    "pressure": {
      "min": 350.0,
      "max": 350.0,
      "unit": "kPa"
    },
    "temperatureC": 100.0,
    "temperatureRange": {
      "min": 80.0,
      "max": 100.0,
      "unit": ""
    },
    "speed_mm_s": {
      "min": 1.2,
      "max": 1.2,
      "unit": ""
    },
    "needle": {
      "kind": "diameter_um",
      "diameter_um": 300.0,
      "geometry": "cylindrical",
      "raw": "300 µm Cylindrical"
    },
    "cells": null,
    "notes": "PCL Mol Wt = 43,000 - 50,000"
  },
  {
    "id": "cect_0306",
    "doi": "10.1089/3dp.2014.0025",
    "components": [
      {
        "material": "PCL",
        "value": 100.0,
        "unit": "%w",
        "spec": "100 wt%"
      }
    ],
    "pressure": {
      "min": 350.0,
      "max": 350.0,
      "unit": "kPa"
    },
    "temperatureC": 90.0,
    "temperatureRange": {
      "min": 80.0,
      "max": 90.0,
      "unit": ""
    },
    "speed_mm_s": {
      "min": 1.2,
      "max": 1.2,
      "unit": ""
    },
    "needle": {
      "kind": "diameter_um",
      "diameter_um": 400.0,
      "geometry": "cylindrical",
      "raw": "400 µm Cylindrical"
    },
    "cells": null,
    "notes": "PCL Mol Wt = 43,000 - 50,000"
  },
  {
    "id": "cect_0307",
    "doi": "10.1115/1.4031174",
    "components": [
      {
        "material": "PCL",
        "value": 100.0,
        "unit": "%w",
        "spec": "100 wt%"
      }
    ],
    "pressure": {
      "min": 500.0,
      "max": 500.0,
      "unit": "kPa"
    },
    "temperatureC": 120.0,
    "temperatureRange": {
      "min": 120.0,
      "max": 120.0,
      "unit": ""
    },
    "speed_mm_s": {
      "min": 1.4,
      "max": 1.4,
      "unit": ""
    },
    "needle": {
      "kind": "diameter_um",
      "diameter_um": 300.0,
      "geometry": "cylindrical",
      "raw": "300 µm Cylindrical"
    },
    "cells": null,
    "notes": "PCL Mol Wt - 43,500 - 50,000 kDa. Alginate microspheres were delivered into the PCL scaffold"
  },
  {
    "id": "cect_0308",
    "doi": "10.1002/adfm.201908349",
    "components": [
      {
        "material": "Gelatin",
        "value": 7.5,
        "unit": "%w",
        "spec": "7.5 wt%"
      }
    ],
    "pressure": {
      "min": 0.7,
      "max": 1.1,
      "unit": "bar"
    },
    "temperatureC": 27.0,
    "temperatureRange": {
      "min": 26.0,
      "max": 27.0,
      "unit": ""
    },
    "speed_mm_s": {
      "min": 3.0,
      "max": 6.0,
      "unit": ""
    },
    "needle": {
      "kind": "unknown",
      "raw": "25 Gauge Cylindrical"
    },
    "cells": {
      "cellType": "Human Umbilical Vein Endothelial Cells",
      "density_M_per_mL": 6.0
    },
    "notes": "7.5wt% Gelatin was used as a templating bioink. While the other bioinks were used as matrix bioinks in void-free 3D printing. The matrix bioink/templating bioink structure was irradiated using ultravi"
  },
  {
    "id": "cect_0309",
    "doi": "10.1002/adfm.201908349",
    "components": [
      {
        "material": "Gelatin Methacrylated",
        "value": 7.5,
        "unit": "%w",
        "spec": "7.5 wt%"
      }
    ],
    "pressure": {
      "min": 0.7,
      "max": 1.1,
      "unit": "bar"
    },
    "temperatureC": 23.0,
    "temperatureRange": {
      "min": 22.0,
      "max": 23.0,
      "unit": ""
    },
    "speed_mm_s": {
      "min": 3.0,
      "max": 6.0,
      "unit": ""
    },
    "needle": {
      "kind": "unknown",
      "raw": "25 Gauge Cylindrical"
    },
    "cells": null,
    "notes": ""
  },
  {
    "id": "cect_0310",
    "doi": "10.1002/adfm.201908349",
    "components": [
      {
        "material": "Gelatin Methacrylated",
        "value": 5.0,
        "unit": "%w",
        "spec": "5 wt%"
      }
    ],
    "pressure": {
      "min": 0.7,
      "max": 1.1,
      "unit": "bar"
    },
    "temperatureC": 20.0,
    "temperatureRange": {
      "min": 19.0,
      "max": 20.0,
      "unit": ""
    },
    "speed_mm_s": {
      "min": 3.0,
      "max": 6.0,
      "unit": ""
    },
    "needle": {
      "kind": "unknown",
      "raw": "25 Gauge Cylindrical"
    },
    "cells": null,
    "notes": ""
  },
  {
    "id": "cect_0311",
    "doi": "10.1002/adfm.201908349",
    "components": [
      {
        "material": "Hyaluronic Acid Methacrylated",
        "value": 5.0,
        "unit": "%w",
        "spec": "5 wt%"
      }
    ],
    "pressure": {
      "min": 0.7,
      "max": 1.1,
      "unit": "bar"
    },
    "temperatureC": 24.0,
    "temperatureRange": {
      "min": 24.0,
      "max": 24.0,
      "unit": ""
    },
    "speed_mm_s": {
      "min": 3.0,
      "max": 6.0,
      "unit": ""
    },
    "needle": {
      "kind": "unknown",
      "raw": "25 Gauge Cylindrical"
    },
    "cells": null,
    "notes": ""
  },
  {
    "id": "cect_0312",
    "doi": "10.1002/adfm.201908349",
    "components": [
      {
        "material": "Hyaluronic Acid Norbornene",
        "value": 5.0,
        "unit": "%w",
        "spec": "5 wt%"
      }
    ],
    "pressure": {
      "min": 0.7,
      "max": 1.1,
      "unit": "bar"
    },
    "temperatureC": 24.0,
    "temperatureRange": {
      "min": 24.0,
      "max": 24.0,
      "unit": ""
    },
    "speed_mm_s": {
      "min": 3.0,
      "max": 6.0,
      "unit": ""
    },
    "needle": {
      "kind": "unknown",
      "raw": "25 Gauge Cylindrical"
    },
    "cells": null,
    "notes": ""
  },
  {
    "id": "cect_0313",
    "doi": "10.1002/apj.2360",
    "components": [
      {
        "material": "Beta Tricalcium Phosphate",
        "value": 77.0,
        "unit": "%w",
        "spec": "77 wt%"
      },
      {
        "material": "Hydroxyapatite",
        "value": 19.2,
        "unit": "%w",
        "spec": "19.2 wt%"
      },
      {
        "material": "Tripolyphosphate",
        "value": 3.2,
        "unit": "%w",
        "spec": "3.2 wt%"
      },
      {
        "material": "Carboxymethyl Cellulose",
        "value": 0.04,
        "unit": "%w",
        "spec": "0.04 wt%"
      }
    ],
    "pressure": {
      "min": 2.0,
      "max": 2.0,
      "unit": "bar"
    },
    "temperatureC": 22.0,
    "temperatureRange": {
      "min": 22.0,
      "max": 22.0,
      "unit": ""
    },
    "speed_mm_s": {
      "min": 4.0,
      "max": 4.0,
      "unit": ""
    },
    "needle": null,
    "cells": null,
    "notes": ""
  },
  {
    "id": "cect_0314",
    "doi": "10.1002/apj.2360",
    "components": [
      {
        "material": "Gelatin",
        "value": 8.0,
        "unit": "%w",
        "spec": "8 wt%"
      },
      {
        "material": "Elastin",
        "value": 2.0,
        "unit": "%w",
        "spec": "2 wt%"
      },
      {
        "material": "Hyaluronic Acid",
        "value": 0.5,
        "unit": "%w",
        "spec": "0.5 wt%"
      }
    ],
    "pressure": {
      "min": 2.0,
      "max": 2.0,
      "unit": "bar"
    },
    "temperatureC": 31.0,
    "temperatureRange": {
      "min": 31.0,
      "max": 31.0,
      "unit": ""
    },
    "speed_mm_s": {
      "min": 15.0,
      "max": 15.0,
      "unit": ""
    },
    "needle": null,
    "cells": null,
    "notes": ""
  },
  {
    "id": "cect_0315",
    "doi": "10.1016/j.joen.2019.03.004",
    "components": [
      {
        "material": "Gelatin",
        "value": 20.0,
        "unit": "%w",
        "spec": "20 wt%"
      },
      {
        "material": "Alginate",
        "value": 4.0,
        "unit": "%w",
        "spec": "4 wt%"
      }
    ],
    "pressure": {
      "min": 20.0,
      "max": 20.0,
      "unit": "kPa"
    },
    "temperatureC": 37.0,
    "temperatureRange": {
      "min": 37.0,
      "max": 37.0,
      "unit": ""
    },
    "speed_mm_s": {
      "min": 2.0,
      "max": 2.0,
      "unit": ""
    },
    "needle": {
      "kind": "diameter_um",
      "diameter_um": 400.0,
      "geometry": "cylindrical",
      "raw": "400 µm Cylindrical"
    },
    "cells": null,
    "notes": "5% CaCl2 and 1% Glutaraldehyde was used for crosslinking at 10 and 30 minutes respectively."
  },
  {
    "id": "cect_0316",
    "doi": "10.1016/j.jmbbm.2019.02.014",
    "components": [
      {
        "material": "Alginate",
        "value": 3.0,
        "unit": "%w",
        "spec": "3 wt%"
      }
    ],
    "pressure": {
      "min": 0.3,
      "max": 0.3,
      "unit": "bar"
    },
    "temperatureC": 20.0,
    "temperatureRange": {
      "min": 20.0,
      "max": 20.0,
      "unit": ""
    },
    "speed_mm_s": {
      "min": 14.0,
      "max": 14.0,
      "unit": ""
    },
    "needle": {
      "kind": "diameter_um",
      "diameter_um": 200.0,
      "geometry": "cylindrical",
      "raw": "200 µm Cylindrical"
    },
    "cells": {
      "cellType": "Primary Rat Schwann Cells",
      "density_M_per_mL": 0.5
    },
    "notes": "Crosslinking with CaCl2 was per layer"
  },
  {
    "id": "cect_0317",
    "doi": "10.1016/j.jmbbm.2019.02.014",
    "components": [
      {
        "material": "Alginate",
        "value": 1.5,
        "unit": "%w",
        "spec": "1.5 wt%"
      }
    ],
    "pressure": {
      "min": 0.1,
      "max": 0.1,
      "unit": "bar"
    },
    "temperatureC": 20.0,
    "temperatureRange": {
      "min": 20.0,
      "max": 20.0,
      "unit": ""
    },
    "speed_mm_s": {
      "min": 26.0,
      "max": 26.0,
      "unit": ""
    },
    "needle": {
      "kind": "diameter_um",
      "diameter_um": 200.0,
      "geometry": "cylindrical",
      "raw": "200 µm Cylindrical"
    },
    "cells": {
      "cellType": "Primary Rat Schwann Cells",
      "density_M_per_mL": 0.5
    },
    "notes": "Crosslinking with CaCl2 was per layer"
  },
  {
    "id": "cect_0318",
    "doi": "10.1016/j.jmbbm.2019.02.014",
    "components": [
      {
        "material": "Gelatin",
        "value": 50.0,
        "unit": "%w",
        "spec": "50 wt%"
      }
    ],
    "pressure": {
      "min": 0.8,
      "max": 0.8,
      "unit": "bar"
    },
    "temperatureC": 50.0,
    "temperatureRange": {
      "min": 50.0,
      "max": 50.0,
      "unit": ""
    },
    "speed_mm_s": {
      "min": 16.0,
      "max": 16.0,
      "unit": ""
    },
    "needle": {
      "kind": "unknown",
      "raw": "24 Gauge Cylindrical"
    },
    "cells": null,
    "notes": "Alginate was impregnated into the gelatin framework. After impregnation the gelatin was removed through an incubation process."
  },
  {
    "id": "cect_0319",
    "doi": "10.1088/1361-6560/aabd1f",
    "components": [
      {
        "material": "Gelatin",
        "value": 10.0,
        "unit": "%w",
        "spec": "10 wt%"
      }
    ],
    "pressure": {
      "min": 0.4,
      "max": 0.4,
      "unit": "bar"
    },
    "temperatureC": 70.0,
    "temperatureRange": {
      "min": 70.0,
      "max": 70.0,
      "unit": ""
    },
    "speed_mm_s": {
      "min": 30.0,
      "max": 30.0,
      "unit": ""
    },
    "needle": {
      "kind": "unknown",
      "raw": "Conical"
    },
    "cells": null,
    "notes": "50% of microbubbles by gelatin weight was added to the hydrogel"
  },
  {
    "id": "cect_0320",
    "doi": "10.1038/ncomms15261",
    "components": [
      {
        "material": "Gelatin",
        "value": 10.0,
        "unit": "%w",
        "spec": "10 wt%"
      }
    ],
    "pressure": {
      "min": 1.8,
      "max": 4.5,
      "unit": "bar"
    },
    "temperatureC": 30.0,
    "temperatureRange": {
      "min": 30.0,
      "max": 30.0,
      "unit": ""
    },
    "speed_mm_s": {
      "min": 10.0,
      "max": 10.0,
      "unit": ""
    },
    "needle": {
      "kind": "diameter_um",
      "diameter_um": 100.0,
      "geometry": "cylindrical",
      "raw": "100 µm Cylindrical"
    },
    "cells": null,
    "notes": ""
  },
  {
    "id": "cect_0321",
    "doi": "10.1016/j.matlet.2018.01.032",
    "components": [
      {
        "material": "Gelatin",
        "value": 15.0,
        "unit": "%w",
        "spec": "15 wt%"
      }
    ],
    "pressure": {
      "min": 0.6,
      "max": 0.6,
      "unit": "bar"
    },
    "temperatureC": 37.0,
    "temperatureRange": {
      "min": 37.0,
      "max": 37.0,
      "unit": ""
    },
    "speed_mm_s": {
      "min": 15.0,
      "max": 15.0,
      "unit": ""
    },
    "needle": {
      "kind": "diameter_um",
      "diameter_um": 250.0,
      "geometry": "cylindrical",
      "raw": "250 µm Cylindrical"
    },
    "cells": null,
    "notes": "Scaffolds were crosslinked with 12mg/ml EDC and 1.5mg/ml NHS for 4 Hours."
  },
  {
    "id": "cect_0322",
    "doi": "10.1371/journal.pone.0157214",
    "components": [
      {
        "material": "Alginate",
        "value": 8.0,
        "unit": "%w",
        "spec": "8 wt%"
      },
      {
        "material": "Gelatin",
        "value": 2.0,
        "unit": "%w",
        "spec": "2 wt%"
      }
    ],
    "pressure": {
      "min": 2.0,
      "max": 3.0,
      "unit": "bar"
    },
    "temperatureC": 37.0,
    "temperatureRange": {
      "min": 35.0,
      "max": 37.0,
      "unit": ""
    },
    "speed_mm_s": {
      "min": 10.0,
      "max": 10.0,
      "unit": ""
    },
    "needle": {
      "kind": "diameter_um",
      "diameter_um": 250.0,
      "geometry": "cylindrical",
      "raw": "250 µm Cylindrical"
    },
    "cells": null,
    "notes": "Primary Human Adipose Derived Stem Cells (3)"
  },
  {
    "id": "cect_0323",
    "doi": "10.1016/j.jmst.2016.01.007",
    "components": [
      {
        "material": "Alginate",
        "value": 40.0,
        "unit": "mg/mL",
        "spec": "40 mg/mL"
      },
      {
        "material": "Gelatin",
        "value": 200.0,
        "unit": "mg/mL",
        "spec": "200 mg/ml"
      }
    ],
    "pressure": {
      "min": 0.2,
      "max": 0.2,
      "unit": "bar"
    },
    "temperatureC": 37.0,
    "temperatureRange": {
      "min": 37.0,
      "max": 37.0,
      "unit": ""
    },
    "speed_mm_s": {
      "min": 2.0,
      "max": 2.0,
      "unit": ""
    },
    "needle": {
      "kind": "diameter_um",
      "diameter_um": 400.0,
      "geometry": "cylindrical",
      "raw": "400 µm Cylindrical"
    },
    "cells": null,
    "notes": "Scaffolds were first immersed into the CaCl2 solution, and then glutaraldehyde 1wt% for 30 minutes."
  },
  {
    "id": "cect_0324",
    "doi": "10.1002/adhm.201600095",
    "components": [
      {
        "material": "Alginate",
        "value": 5.0,
        "unit": "%w",
        "spec": "5 wt%"
      },
      {
        "material": "Chitosan Carboxymethyl",
        "value": 5.0,
        "unit": "%w",
        "spec": "5 wt%"
      },
      {
        "material": "Agarose",
        "value": 1.5,
        "unit": "%w",
        "spec": "1.5 wt%"
      }
    ],
    "pressure": {
      "min": 1.5,
      "max": 2.0,
      "unit": "bar"
    },
    "temperatureC": 15.0,
    "temperatureRange": {
      "min": 15.0,
      "max": 15.0,
      "unit": ""
    },
    "speed_mm_s": null,
    "needle": {
      "kind": "diameter_um",
      "diameter_um": 200.0,
      "geometry": "cylindrical",
      "raw": "200 µm Cylindrical"
    },
    "cells": {
      "cellType": "Human Neural Stem Cells",
      "density_M_per_mL": 5.0
    },
    "notes": "CaCl2 crosslinking occurred post processing."
  },
  {
    "id": "cect_0325",
    "doi": "10.3390/app8091422",
    "components": [
      {
        "material": "Alginate",
        "value": 3.0,
        "unit": "%w",
        "spec": "3 wt%"
      }
    ],
    "pressure": {
      "min": 0.2,
      "max": 0.2,
      "unit": "bar"
    },
    "temperatureC": 20.0,
    "temperatureRange": {
      "min": 18.0,
      "max": 20.0,
      "unit": ""
    },
    "speed_mm_s": {
      "min": 8.0,
      "max": 8.0,
      "unit": ""
    },
    "needle": {
      "kind": "diameter_um",
      "diameter_um": 200.0,
      "geometry": "conical",
      "raw": "200 µm Conical"
    },
    "cells": null,
    "notes": "Crosslinked for a sufficient time to allow Ca2+ ions to penetrate and crosslink the whole structure."
  },
  {
    "id": "cect_0326",
    "doi": "10.1002/jbm.a.36333",
    "components": [
      {
        "material": "Alginate",
        "value": 200.0,
        "unit": "mg/mL",
        "spec": "200 mg/mL"
      },
      {
        "material": "Silica Gel",
        "value": 200.0,
        "unit": "mg/mL",
        "spec": "200 mg/ml"
      }
    ],
    "pressure": {
      "min": 0.5,
      "max": 0.5,
      "unit": "bar"
    },
    "temperatureC": 37.0,
    "temperatureRange": {
      "min": 37.0,
      "max": 37.0,
      "unit": ""
    },
    "speed_mm_s": {
      "min": 8.0,
      "max": 8.0,
      "unit": ""
    },
    "needle": {
      "kind": "diameter_um",
      "diameter_um": 410.0,
      "geometry": "cylindrical",
      "raw": "410 µm Cylindrical"
    },
    "cells": null,
    "notes": "Dispensed into a PEI solution - 40 mL of PEI (50% w/v in water) to 100 mL of ethanol."
  },
  {
    "id": "cect_0327",
    "doi": "10.3390/jfb8040048",
    "components": [
      {
        "material": "Alginate",
        "value": 2.0,
        "unit": "%w",
        "spec": "2 wt%"
      }
    ],
    "pressure": {
      "min": 0.1,
      "max": 0.1,
      "unit": "bar"
    },
    "temperatureC": 25.0,
    "temperatureRange": {
      "min": 25.0,
      "max": 25.0,
      "unit": ""
    },
    "speed_mm_s": {
      "min": 14.0,
      "max": 14.0,
      "unit": ""
    },
    "needle": {
      "kind": "diameter_um",
      "diameter_um": 200.0,
      "geometry": "conical",
      "raw": "200 µm Conical"
    },
    "cells": null,
    "notes": "Printed into CaCl2 and poly(ethyleneimine) solution"
  },
  {
    "id": "cect_0328",
    "doi": "10.1021/acsbiomaterials.6b00258",
    "components": [
      {
        "material": "Alginate",
        "value": 2.0,
        "unit": "%w",
        "spec": "2 wt%"
      }
    ],
    "pressure": {
      "min": 0.1,
      "max": 0.1,
      "unit": "bar"
    },
    "temperatureC": 25.0,
    "temperatureRange": {
      "min": 25.0,
      "max": 25.0,
      "unit": ""
    },
    "speed_mm_s": {
      "min": 7.5,
      "max": 7.5,
      "unit": ""
    },
    "needle": {
      "kind": "diameter_um",
      "diameter_um": 200.0,
      "geometry": "conical",
      "raw": "200 µm Conical"
    },
    "cells": {
      "cellType": "Primary Chick Chondrocytes",
      "density_M_per_mL": 5.0
    },
    "notes": "Printed into (50mM CaCl2 and .1wt% poly(ethyleneime) solution."
  },
  {
    "id": "cect_0329",
    "doi": "10.1021/acsbiomaterials.6b00258",
    "components": [
      {
        "material": "Alginate",
        "value": 2.0,
        "unit": "%w",
        "spec": "2 wt%"
      }
    ],
    "pressure": {
      "min": 0.1,
      "max": 0.1,
      "unit": "bar"
    },
    "temperatureC": 25.0,
    "temperatureRange": {
      "min": 25.0,
      "max": 25.0,
      "unit": ""
    },
    "speed_mm_s": {
      "min": 6.5,
      "max": 6.5,
      "unit": ""
    },
    "needle": {
      "kind": "diameter_um",
      "diameter_um": 200.0,
      "geometry": "conical",
      "raw": "200 µm Conical"
    },
    "cells": {
      "cellType": "Primary Chick Chondrocytes",
      "density_M_per_mL": 5.0
    },
    "notes": "Printed into (100mM CaCl2 and .1wt% poly(ethyleneime) solution."
  },
  {
    "id": "cect_0330",
    "doi": "10.1021/acsbiomaterials.6b00258",
    "components": [
      {
        "material": "Alginate",
        "value": 2.0,
        "unit": "%w",
        "spec": "2 wt%"
      }
    ],
    "pressure": {
      "min": 0.1,
      "max": 0.1,
      "unit": "bar"
    },
    "temperatureC": 25.0,
    "temperatureRange": {
      "min": 25.0,
      "max": 25.0,
      "unit": ""
    },
    "speed_mm_s": {
      "min": 5.5,
      "max": 5.5,
      "unit": ""
    },
    "needle": {
      "kind": "diameter_um",
      "diameter_um": 200.0,
      "geometry": "conical",
      "raw": "200 µm Conical"
    },
    "cells": {
      "cellType": "Primary Chick Chondrocytes",
      "density_M_per_mL": 5.0
    },
    "notes": "Printed into (200mM CaCl2 and .1wt% poly(ethyleneime) solution."
  },
  {
    "id": "cect_0331",
    "doi": "10.1089/ten.tec/2017.0346",
    "components": [
      {
        "material": "Alginate",
        "value": 2.5,
        "unit": "%w",
        "spec": "2.5 wt%"
      },
      {
        "material": "Carbon Nanotubes",
        "value": 0.625,
        "unit": "%w",
        "spec": "0.625 wt%"
      }
    ],
    "pressure": {
      "min": 0.1,
      "max": 0.1,
      "unit": "bar"
    },
    "temperatureC": 22.0,
    "temperatureRange": {
      "min": 22.0,
      "max": 22.0,
      "unit": ""
    },
    "speed_mm_s": {
      "min": 8.0,
      "max": 10.0,
      "unit": ""
    },
    "needle": {
      "kind": "diameter_um",
      "diameter_um": 250.0,
      "geometry": "conical",
      "raw": "250 µm Conical"
    },
    "cells": null,
    "notes": "25 µg of carbon nanotubes/mg of Alginate was added to the hydrogel. CaCl2 and PEI were used to crosslink the alginate."
  },
  {
    "id": "cect_0332",
    "doi": "10.1089/ten.tec/2017.0346",
    "components": [
      {
        "material": "Alginate",
        "value": 2.5,
        "unit": "%w",
        "spec": "2.5 wt%"
      }
    ],
    "pressure": {
      "min": 0.1,
      "max": 0.1,
      "unit": "bar"
    },
    "temperatureC": 22.0,
    "temperatureRange": {
      "min": 22.0,
      "max": 22.0,
      "unit": ""
    },
    "speed_mm_s": {
      "min": 8.0,
      "max": 10.0,
      "unit": ""
    },
    "needle": {
      "kind": "diameter_um",
      "diameter_um": 250.0,
      "geometry": "conical",
      "raw": "250 µm Conical"
    },
    "cells": null,
    "notes": ""
  },
  {
    "id": "cect_0333",
    "doi": "10.1089/ten.tec/2017.0346",
    "components": [
      {
        "material": "Collagen Methacrylated",
        "value": 2.34,
        "unit": "%w",
        "spec": "2.34 wt%"
      },
      {
        "material": "Carbon Nanotubes",
        "value": 0.117,
        "unit": "%w",
        "spec": "0.117 wt%"
      }
    ],
    "pressure": null,
    "temperatureC": 15.0,
    "temperatureRange": {
      "min": 15.0,
      "max": 15.0,
      "unit": ""
    },
    "speed_mm_s": {
      "min": 25.0,
      "max": 32.0,
      "unit": ""
    },
    "needle": {
      "kind": "diameter_um",
      "diameter_um": 200.0,
      "geometry": "conical",
      "raw": "200 µm Conical"
    },
    "cells": {
      "cellType": "Human Coronary Artery Endothelial Cells",
      "density_M_per_mL": 1.0
    },
    "notes": "5 µg carbon nanotubes/mg of Methacrylated collagen was added to the hydrogel. The hydrogel was crosslinked with ultraviolet light for 45 seconds"
  },
  {
    "id": "cect_0334",
    "doi": "10.1089/ten.tec/2017.0346",
    "components": [
      {
        "material": "Collagen Methacrylated",
        "value": 2.34,
        "unit": "%w",
        "spec": "2.34 wt%"
      }
    ],
    "pressure": null,
    "temperatureC": 15.0,
    "temperatureRange": {
      "min": 15.0,
      "max": 15.0,
      "unit": ""
    },
    "speed_mm_s": {
      "min": 25.0,
      "max": 32.0,
      "unit": ""
    },
    "needle": {
      "kind": "diameter_um",
      "diameter_um": 200.0,
      "geometry": "conical",
      "raw": "200 µm Conical"
    },
    "cells": {
      "cellType": "Human Coronary Artery Endothelial Cells",
      "density_M_per_mL": 1.0
    },
    "notes": "The hydrogel was crosslinked with ultraviolet light for 45 seconds"
  },
  {
    "id": "cect_0335",
    "doi": "10.1021/acs.biomaterials.6b00196",
    "components": [
      {
        "material": "Alginate",
        "value": 2.5,
        "unit": "%w",
        "spec": "2.5 wt%"
      }
    ],
    "pressure": {
      "min": 0.2,
      "max": 0.2,
      "unit": "bar"
    },
    "temperatureC": 37.0,
    "temperatureRange": {
      "min": 37.0,
      "max": 37.0,
      "unit": ""
    },
    "speed_mm_s": {
      "min": 15.0,
      "max": 15.0,
      "unit": ""
    },
    "needle": {
      "kind": "unknown",
      "raw": "18 Gauge Cylindrical"
    },
    "cells": {
      "cellType": "Human Adipose Stem Cells",
      "density_M_per_mL": 1.375
    },
    "notes": "Crosslinked post-print with CaCl2"
  },
  {
    "id": "cect_0336",
    "doi": "10.1021/acsbiomaterials.6b00196",
    "components": [
      {
        "material": "Alginate",
        "value": 2.5,
        "unit": "%w",
        "spec": "2.5 wt%"
      },
      {
        "material": "PLA Nanofibers",
        "value": 0.5,
        "unit": "%w",
        "spec": "0.5 wt%"
      }
    ],
    "pressure": {
      "min": 0.2,
      "max": 0.2,
      "unit": "bar"
    },
    "temperatureC": 37.0,
    "temperatureRange": {
      "min": 37.0,
      "max": 37.0,
      "unit": ""
    },
    "speed_mm_s": {
      "min": 5.0,
      "max": 5.0,
      "unit": ""
    },
    "needle": {
      "kind": "unknown",
      "raw": "18 Gauge Cylindrical"
    },
    "cells": {
      "cellType": "Human Adipose Stem Cells",
      "density_M_per_mL": 1.375
    },
    "notes": "Crosslinked post-print with CaCl2"
  },
  {
    "id": "cect_0337",
    "doi": "10.1089/3dp.2014.0006",
    "components": [
      {
        "material": "Alginate",
        "value": 2.5,
        "unit": "%w",
        "spec": "2.5 wt%"
      },
      {
        "material": "Hyaluronic Acid",
        "value": 0.25,
        "unit": "%w",
        "spec": "0.25 wt%"
      }
    ],
    "pressure": {
      "min": 1.2,
      "max": 1.2,
      "unit": "bar"
    },
    "temperatureC": null,
    "temperatureRange": null,
    "speed_mm_s": {
      "min": 4.0,
      "max": 4.0,
      "unit": ""
    },
    "needle": {
      "kind": "diameter_um",
      "diameter_um": 100.0,
      "geometry": "cylindrical",
      "raw": "100 µm"
    },
    "cells": {
      "cellType": "Primary Rat Schwann Cells",
      "density_M_per_mL": 5.2
    },
    "notes": "The hydrogel was printed into a 100mM CaCl2, PEI, and PVA solution for varying lengths of time."
  },
  {
    "id": "cect_0338",
    "doi": "10.1016/j.biomaterials.2014.07.002",
    "components": [
      {
        "material": "Alginate",
        "value": 5.0,
        "unit": "%w",
        "spec": "5 wt%"
      },
      {
        "material": "Gelatin",
        "value": 5.0,
        "unit": "%w",
        "spec": "5 wt%"
      }
    ],
    "pressure": {
      "min": 0.9,
      "max": 0.9,
      "unit": "bar"
    },
    "temperatureC": 30.0,
    "temperatureRange": {
      "min": 30.0,
      "max": 30.0,
      "unit": ""
    },
    "speed_mm_s": {
      "min": 26.0,
      "max": 26.0,
      "unit": ""
    },
    "needle": {
      "kind": "diameter_um",
      "diameter_um": 410.0,
      "geometry": "cylindrical",
      "raw": "410 µm Cylindrical"
    },
    "cells": {
      "cellType": "Human Osteogenic Sarcoma Cells",
      "density_M_per_mL": 0.5
    },
    "notes": "Dispensed into a solution consisting of 0.4% CaCl2 and polyphosphate at a ratio of 2:1."
  },
  {
    "id": "cect_0339",
    "doi": "10.1021/acs.biomac.9b01112",
    "components": [
      {
        "material": "PLLA",
        "value": 100.0,
        "unit": "%w",
        "spec": "100 wt%"
      }
    ],
    "pressure": {
      "min": 5.0,
      "max": 8.5,
      "unit": "bar"
    },
    "temperatureC": 220.0,
    "temperatureRange": {
      "min": 220.0,
      "max": 220.0,
      "unit": ""
    },
    "speed_mm_s": {
      "min": 4.0,
      "max": 45.0,
      "unit": ""
    },
    "needle": {
      "kind": "diameter_um",
      "diameter_um": 400.0,
      "geometry": "cylindrical",
      "raw": "400 µm Cylindrical"
    },
    "cells": null,
    "notes": "PLLA MW = 145 kDa. Polymer degradation and MW reduction occurred at high temperatures needed to print."
  },
  {
    "id": "cect_0340",
    "doi": "10.1021/acs.biomac.9b01112",
    "components": [
      {
        "material": "PCLA",
        "value": 100.0,
        "unit": "%w",
        "spec": "100 wt%"
      }
    ],
    "pressure": {
      "min": 7.0,
      "max": 8.5,
      "unit": "bar"
    },
    "temperatureC": 205.0,
    "temperatureRange": {
      "min": 205.0,
      "max": 205.0,
      "unit": ""
    },
    "speed_mm_s": {
      "min": 2.0,
      "max": 20.0,
      "unit": ""
    },
    "needle": {
      "kind": "diameter_um",
      "diameter_um": 400.0,
      "geometry": "cylindrical",
      "raw": "400 µm Cylindrical"
    },
    "cells": null,
    "notes": "PCLA MW = 133 kDaPolymer degradation and MW reduction occurred at high temperatures needed to print."
  },
  {
    "id": "cect_0341",
    "doi": "10.1021/acs.biomac.9b01112",
    "components": [
      {
        "material": "PLGA",
        "value": 100.0,
        "unit": "%w",
        "spec": "100 wt%"
      }
    ],
    "pressure": {
      "min": 5.0,
      "max": 8.5,
      "unit": "bar"
    },
    "temperatureC": 200.0,
    "temperatureRange": {
      "min": 200.0,
      "max": 200.0,
      "unit": ""
    },
    "speed_mm_s": {
      "min": 5.0,
      "max": 19.0,
      "unit": ""
    },
    "needle": {
      "kind": "diameter_um",
      "diameter_um": 400.0,
      "geometry": "cylindrical",
      "raw": "400 µm Cylindrical"
    },
    "cells": null,
    "notes": "PLGA MW = 142 kDa. Polymer degradation and MW reduction occurred at high temperatures needed to print."
  },
  {
    "id": "cect_0342",
    "doi": "10.1021/acs.biomac.9b01112",
    "components": [
      {
        "material": "PDLGA",
        "value": 100.0,
        "unit": "%w",
        "spec": "100 wt%"
      }
    ],
    "pressure": {
      "min": 7.0,
      "max": 8.5,
      "unit": "bar"
    },
    "temperatureC": 200.0,
    "temperatureRange": {
      "min": 200.0,
      "max": 200.0,
      "unit": ""
    },
    "speed_mm_s": {
      "min": 6.0,
      "max": 14.0,
      "unit": ""
    },
    "needle": {
      "kind": "diameter_um",
      "diameter_um": 400.0,
      "geometry": "cylindrical",
      "raw": "400 µm Cylindrical"
    },
    "cells": null,
    "notes": "PDLGA MW = 98 kDa. Polymer degradation and MW reduction occurred at high temperatures needed to print."
  },
  {
    "id": "cect_0343",
    "doi": "10.1016/j.jbiotec.2018.08.019",
    "components": [
      {
        "material": "PLA",
        "value": 75.0,
        "unit": "%w",
        "spec": "75 wt%"
      }
    ],
    "pressure": {
      "min": 5.0,
      "max": 5.0,
      "unit": "bar"
    },
    "temperatureC": 230.0,
    "temperatureRange": {
      "min": 180.0,
      "max": 230.0,
      "unit": ""
    },
    "speed_mm_s": {
      "min": 3.0,
      "max": 3.0,
      "unit": ""
    },
    "needle": {
      "kind": "diameter_um",
      "diameter_um": 600.0,
      "geometry": "cylindrical",
      "raw": "600 µm Cylindrical"
    },
    "cells": null,
    "notes": "The study examined the impact of material preparation conditions (drying) prior to 3D printing."
  },
  {
    "id": "cect_0344",
    "doi": "10.1021/acsbiomaterials.8b01277",
    "components": [
      {
        "material": "Hyaluronic Acid Methacrylated",
        "value": 1.0,
        "unit": "%w",
        "spec": "1 wt%"
      },
      {
        "material": "Hyaluronic Acid",
        "value": 3.0,
        "unit": "%w",
        "spec": "3 wt%"
      },
      {
        "material": "Gelatin Methacrylated",
        "value": 4.0,
        "unit": "%w",
        "spec": "4 wt%"
      },
      {
        "material": "Gelatin",
        "value": 2.0,
        "unit": "%w",
        "spec": "2 wt%"
      }
    ],
    "pressure": {
      "min": 3.0,
      "max": 3.5,
      "unit": "bar"
    },
    "temperatureC": 25.0,
    "temperatureRange": {
      "min": 25.0,
      "max": 25.0,
      "unit": ""
    },
    "speed_mm_s": {
      "min": 3.0,
      "max": 3.5,
      "unit": ""
    },
    "needle": {
      "kind": "unknown",
      "raw": "22 Gauge Cylindrical"
    },
    "cells": {
      "cellType": "Primary Human Adipose-derived Mesenchymal Stem Cells",
      "density_M_per_mL": 1.0
    },
    "notes": "Whole construcst exposed to UV light for 45 seconds."
  },
  {
    "id": "cect_0345",
    "doi": "10.1021/acsbiomaterials.8b01277",
    "components": [
      {
        "material": "Hyaluronic Acid Methacrylated",
        "value": 1.5,
        "unit": "%w",
        "spec": "1.5 wt%"
      },
      {
        "material": "Hyaluronic Acid",
        "value": 3.0,
        "unit": "%w",
        "spec": "3 wt%"
      },
      {
        "material": "Gelatin Methacrylated",
        "value": 1.5,
        "unit": "%w",
        "spec": "1.5 wt%"
      },
      {
        "material": "Gelatin",
        "value": 3.0,
        "unit": "%w",
        "spec": "3 wt%"
      }
    ],
    "pressure": {
      "min": 3.0,
      "max": 3.5,
      "unit": "bar"
    },
    "temperatureC": 25.0,
    "temperatureRange": {
      "min": 25.0,
      "max": 25.0,
      "unit": ""
    },
    "speed_mm_s": {
      "min": 1.8,
      "max": 2.2,
      "unit": ""
    },
    "needle": {
      "kind": "unknown",
      "raw": "22 Gauge Cylindrical"
    },
    "cells": {
      "cellType": "21 PT Breast Cancer Cells",
      "density_M_per_mL": 5.0
    },
    "notes": "Whole construcst exposed to UV light for 45 seconds."
  },
  {
    "id": "cect_0346",
    "doi": "10.1371/journal.pone.0216776",
    "components": [
      {
        "material": "Gelatin Methacrylated",
        "value": 5.0,
        "unit": "%w",
        "spec": "5 wt%"
      },
      {
        "material": "Gellan Gum",
        "value": 0.5,
        "unit": "%w",
        "spec": "0.5 wt%"
      }
    ],
    "pressure": {
      "min": 0.8,
      "max": 0.8,
      "unit": "bar"
    },
    "temperatureC": 26.0,
    "temperatureRange": {
      "min": 24.0,
      "max": 26.0,
      "unit": ""
    },
    "speed_mm_s": {
      "min": 1.67,
      "max": 1.67,
      "unit": ""
    },
    "needle": {
      "kind": "unknown",
      "raw": "27 Gauge Cylindrical"
    },
    "cells": null,
    "notes": "Constructs were UV-cured during print at 400mm/min UV scan speed per layer"
  },
  {
    "id": "cect_0347",
    "doi": "10.1371/journal.pone.0216776",
    "components": [
      {
        "material": "Gelatin Methacrylated",
        "value": 7.5,
        "unit": "%w",
        "spec": "7.5 wt%"
      },
      {
        "material": "Gellan Gum",
        "value": 0.1,
        "unit": "%w",
        "spec": "0.1 wt%"
      }
    ],
    "pressure": null,
    "temperatureC": 26.0,
    "temperatureRange": {
      "min": 24.0,
      "max": 26.0,
      "unit": ""
    },
    "speed_mm_s": {
      "min": 1.67,
      "max": 1.67,
      "unit": ""
    },
    "needle": {
      "kind": "unknown",
      "raw": "27 Gauge Cylindrical"
    },
    "cells": null,
    "notes": "Constructs were UV-cured during print at 400mm/min UV scan speed per layer"
  },
  {
    "id": "cect_0348",
    "doi": "10.1371/journal.pone.0216776",
    "components": [
      {
        "material": "Gelatin Methacrylated",
        "value": 10.0,
        "unit": "%w",
        "spec": "10 wt%"
      },
      {
        "material": "Gellan Gum",
        "value": 0.1,
        "unit": "%w",
        "spec": "0.1 wt%"
      }
    ],
    "pressure": null,
    "temperatureC": 26.0,
    "temperatureRange": {
      "min": 24.0,
      "max": 26.0,
      "unit": ""
    },
    "speed_mm_s": {
      "min": 1.67,
      "max": 1.67,
      "unit": ""
    },
    "needle": {
      "kind": "unknown",
      "raw": "27 Gauge Cylindrical"
    },
    "cells": null,
    "notes": "Constructs were UV-cured during print at 400mm/min UV scan speed per layer"
  },
  {
    "id": "cect_0349",
    "doi": "10.1371/journal.pone.0216776",
    "components": [
      {
        "material": "Gelatin Methacrylated",
        "value": 10.0,
        "unit": "%w",
        "spec": "10 wt%"
      },
      {
        "material": "Gellan Gum",
        "value": 0.2,
        "unit": "%w",
        "spec": "0.2 wt%"
      }
    ],
    "pressure": {
      "min": 2.0,
      "max": 2.0,
      "unit": "bar"
    },
    "temperatureC": 26.0,
    "temperatureRange": {
      "min": 24.0,
      "max": 26.0,
      "unit": ""
    },
    "speed_mm_s": {
      "min": 1.67,
      "max": 1.67,
      "unit": ""
    },
    "needle": {
      "kind": "unknown",
      "raw": "27 Gauge Cylindrical"
    },
    "cells": null,
