Repository: quantisbia/bia4

# BIA OS — Biofabrication Operating System

> Plataforma de IA científica para formulação de biomateriais, geração de geometrias 3D
> e otimização de bioimpressão. Desenvolvida pela **Quantis Biotechnology**.

---

## 🎯 Visão Geral

- **Nome:** BIA OS — Biofabrication Operating System · Powered by Quantis Biotechnology (BIA = Biofabrication Intelligent Assistant)
- **Stack:** Next.js 14 + TypeScript + TailwindCSS + Prisma + Gemini 2.5 Flash + Claude Sonnet 4.5 (geração de modelo 3D via IA · R12.56)
- **Foco:** Acelerar pesquisa em medicina regenerativa com IA + ferramentas científicas integradas
- **Status:** ✅ Operacional em produção

---

File: scripts/material-database.debug.json (part 8 of 17)
[
    "notes": "Constructs were UV-cured during print at 400mm/min UV scan speed per layer"
  },
  {
    "id": "cect_0350",
    "doi": "10.1371/journal.pone.0216776",
    "components": [
      {
        "material": "Gelatin Methacrylated",
        "value": 7.5,
        "unit": "%w",
        "spec": "7.5 wt%"
      },
      {
        "material": "Gellan Gum",
        "value": 0.5,
        "unit": "%w",
        "spec": "0.5 wt%"
      }
    ],
    "pressure": {
      "min": 1.5,
      "max": 1.5,
      "unit": "bar"
    },
    "temperatureC": 26.0,
    "temperatureRange": {
      "min": 24.0,
      "max": 26.0,
      "unit": ""
    },
    "speed_mm_s": {
      "min": 1.67,
      "max": 1.67,
      "unit": ""
    },
    "needle": {
      "kind": "unknown",
      "raw": "27 Gauge Cylindrical"
    },
    "cells": {
      "cellType": "C2C12 Myoblasts",
      "density_M_per_mL": 4.0
    },
    "notes": "Constructs were UV-cured during print at 400mm/min UV scan speed per layer"
  },
  {
    "id": "cect_0351",
    "doi": "10.1371/journal.pone.0216776",
    "components": [
      {
        "material": "Gelatin Methacrylated",
        "value": 7.5,
        "unit": "%w",
        "spec": "7.5 wt%"
      },
      {
        "material": "Gellan Gum",
        "value": 0.2,
        "unit": "%w",
        "spec": "0.2 wt%"
      }
    ],
    "pressure": {
      "min": 1.2,
      "max": 1.2,
      "unit": "bar"
    },
    "temperatureC": 26.0,
    "temperatureRange": {
      "min": 24.0,
      "max": 26.0,
      "unit": ""
    },
    "speed_mm_s": {
      "min": 1.67,
      "max": 1.67,
      "unit": ""
    },
    "needle": {
      "kind": "unknown",
      "raw": "27 Gauge Cylindrical"
    },
    "cells": {
      "cellType": "C2C12 Myoblasts",
      "density_M_per_mL": 4.0
    },
    "notes": "Constructs were UV-cured during print at 400mm/min UV scan speed per layer"
  },
  {
    "id": "cect_0352",
    "doi": "10.1088/1758-5090/ab063f",
    "components": [
      {
        "material": "Gelatin Methacrylated",
        "value": 10.0,
        "unit": "%w",
        "spec": "10 wt%"
      }
    ],
    "pressure": {
      "min": 1.0,
      "max": 2.0,
      "unit": "bar"
    },
    "temperatureC": 26.0,
    "temperatureRange": {
      "min": 25.0,
      "max": 26.0,
      "unit": ""
    },
    "speed_mm_s": null,
    "needle": {
      "kind": "unknown",
      "raw": "27 Gauge Cylindrical"
    },
    "cells": {
      "cellType": "C2C12 Myoblasts",
      "density_M_per_mL": 6.0
    },
    "notes": "UV crosslinking occurred post printing."
  },
  {
    "id": "cect_0353",
    "doi": "10.1088/1758-5090/8/3/035013",
    "components": [
      {
        "material": "PCL",
        "value": 100.0,
        "unit": "%w",
        "spec": "100 wt%"
      }
    ],
    "pressure": {
      "min": 700.0,
      "max": 700.0,
      "unit": "kPa"
    },
    "temperatureC": 80.0,
    "temperatureRange": {
      "min": 80.0,
      "max": 80.0,
      "unit": ""
    },
    "speed_mm_s": {
      "min": 2.5,
      "max": 3.3333,
      "unit": ""
    },
    "needle": {
      "kind": "diameter_um",
      "diameter_um": 250.0,
      "geometry": "conical",
      "raw": "250 µm Conical"
    },
    "cells": null,
    "notes": "PCL Mol Wt = 65,000"
  },
  {
    "id": "cect_0354",
    "doi": "10.1088/1758-5090/8/3/035013",
    "components": [
      {
        "material": "PLGA",
        "value": 100.0,
        "unit": "%w",
        "spec": "100 wt%"
      }
    ],
    "pressure": {
      "min": 600.0,
      "max": 600.0,
      "unit": "kPa"
    },
    "temperatureC": 140.0,
    "temperatureRange": {
      "min": 140.0,
      "max": 140.0,
      "unit": ""
    },
    "speed_mm_s": {
      "min": 4.166667,
      "max": 4.166667,
      "unit": ""
    },
    "needle": {
      "kind": "diameter_um",
      "diameter_um": 250.0,
      "geometry": "conical",
      "raw": "250 µm Conical"
    },
    "cells": null,
    "notes": "PLGA Mol Wt = 50,000 - 75,000"
  },
  {
    "id": "cect_0355",
    "doi": "10.1088/1758-5090/8/3/035013",
    "components": [
      {
        "material": "PLA",
        "value": 100.0,
        "unit": "%w",
        "spec": "100 wt%"
      }
    ],
    "pressure": {
      "min": 700.0,
      "max": 700.0,
      "unit": "kPa"
    },
    "temperatureC": 190.0,
    "temperatureRange": {
      "min": 190.0,
      "max": 190.0,
      "unit": ""
    },
    "speed_mm_s": {
      "min": 7.5,
      "max": 7.5,
      "unit": ""
    },
    "needle": {
      "kind": "diameter_um",
      "diameter_um": 300.0,
      "geometry": "conical",
      "raw": "300 µm Conical"
    },
    "cells": null,
    "notes": "PLA Mol Wt. = 10,000. PCL was used as a protectivve layer for the cell laden hydrogel when printing the PLGA or PLA."
  },
  {
    "id": "cect_0356",
    "doi": "10.1088/1758-5090/8/3/035013",
    "components": [
      {
        "material": "Alginate",
        "value": 4.0,
        "unit": "%w",
        "spec": "4 wt%"
      }
    ],
    "pressure": {
      "min": 30.0,
      "max": 30.0,
      "unit": "kPa"
    },
    "temperatureC": 18.0,
    "temperatureRange": {
      "min": 18.0,
      "max": 18.0,
      "unit": ""
    },
    "speed_mm_s": {
      "min": 1.3333,
      "max": 1.3333,
      "unit": ""
    },
    "needle": {
      "kind": "unknown",
      "raw": "21 Gauge Conical"
    },
    "cells": {
      "cellType": "NIH 3T3 Fibroblasts",
      "density_M_per_mL": 1.0
    },
    "notes": "CaCl2 Crosslinking occurred post printing."
  },
  {
    "id": "cect_0357",
    "doi": "10.1016/jbioactmat.2020.04.017",
    "components": [
      {
        "material": "PLGA",
        "value": 60.0,
        "unit": "%w",
        "spec": "60 wt%"
      }
    ],
    "pressure": {
      "min": 1.5,
      "max": 2.0,
      "unit": "bar"
    },
    "temperatureC": null,
    "temperatureRange": null,
    "speed_mm_s": {
      "min": 8.0,
      "max": 8.0,
      "unit": ""
    },
    "needle": {
      "kind": "unknown",
      "raw": "25 Gauge Cylindrical"
    },
    "cells": null,
    "notes": "PLGA had an LA/GA=50/50. It was dissolved in Formic acid for printing"
  },
  {
    "id": "cect_0358",
    "doi": "10.1016/jbioactmat.2020.04.017",
    "components": [
      {
        "material": "Pluronic F127",
        "value": 40.0,
        "unit": "%w",
        "spec": "40 wt%"
      }
    ],
    "pressure": {
      "min": 1.5,
      "max": 2.0,
      "unit": "bar"
    },
    "temperatureC": null,
    "temperatureRange": null,
    "speed_mm_s": {
      "min": 11.0,
      "max": 11.0,
      "unit": ""
    },
    "needle": {
      "kind": "unknown",
      "raw": "25 Gauge Cylindrical"
    },
    "cells": null,
    "notes": ""
  },
  {
    "id": "cect_0359",
    "doi": "10.1016/j.jiec.2020.04.021",
    "components": [
      {
        "material": "Gelatin Methacrylated",
        "value": 20.0,
        "unit": "%w",
        "spec": "20 wt%"
      },
      {
        "material": "PLGA Nanofibers",
        "value": 1.0,
        "unit": "%w",
        "spec": "1 wt%"
      }
    ],
    "pressure": {
      "min": 10.0,
      "max": 10.0,
      "unit": "kPa"
    },
    "temperatureC": 35.0,
    "temperatureRange": {
      "min": 35.0,
      "max": 35.0,
      "unit": ""
    },
    "speed_mm_s": {
      "min": 3.0,
      "max": 3.0,
      "unit": ""
    },
    "needle": {
      "kind": "diameter_um",
      "diameter_um": 400.0,
      "geometry": "cylindrical",
      "raw": "400 µm Cylindrical"
    },
    "cells": {
      "cellType": "NIH 3T3 Fibroblasts",
      "density_M_per_mL": 3.3333
    },
    "notes": "PLGA Nanofibers were fabricated via electrospinning. Crosslinking occurred post-printing."
  },
  {
    "id": "cect_0360",
    "doi": "10.1088/1758-5082/5/3/035001",
    "components": [
      {
        "material": "Gelatin",
        "value": 20.0,
        "unit": "%w",
        "spec": "20 wt%"
      },
      {
        "material": "Alginate",
        "value": 2.0,
        "unit": "%w",
        "spec": "2 wt%"
      }
    ],
    "pressure": {
      "min": 10.0,
      "max": 20.0,
      "unit": "kPa"
    },
    "temperatureC": 37.0,
    "temperatureRange": {
      "min": 37.0,
      "max": 37.0,
      "unit": ""
    },
    "speed_mm_s": {
      "min": 7.5,
      "max": 7.5,
      "unit": ""
    },
    "needle": {
      "kind": "diameter_um",
      "diameter_um": 830.0,
      "geometry": "conical",
      "raw": "830 µm Conical"
    },
    "cells": null,
    "notes": "Multiple parameters were optimized. Hydrogel crosslinked post-print with 2% w/v CaCl2"
  },
  {
    "id": "cect_0361",
    "doi": "10.1088/1758-5082/5/3/035001",
    "components": [
      {
        "material": "PEGDA",
        "value": 20.0,
        "unit": "%w",
        "spec": "20 wt%"
      },
      {
        "material": "Alginate",
        "value": 10.0,
        "unit": "%w",
        "spec": "10 wt%"
      }
    ],
    "pressure": {
      "min": 7.0,
      "max": 13.0,
      "unit": "kPa"
    },
    "temperatureC": null,
    "temperatureRange": null,
    "speed_mm_s": {
      "min": 7.5,
      "max": 7.5,
      "unit": ""
    },
    "needle": {
      "kind": "diameter_um",
      "diameter_um": 610.0,
      "geometry": "conical",
      "raw": "610 µm Conical"
    },
    "cells": null,
    "notes": "Multiple parameters were optimized. PEGDA was UV crosslinked with 1% Irgacure 2959"
  },
  {
    "id": "cect_0362",
    "doi": "10.1016/j.bprint.2018.e00038",
    "components": [
      {
        "material": "PLGA",
        "value": 66.0,
        "unit": "%w",
        "spec": "66 wt%"
      }
    ],
    "pressure": {
      "min": 4.0,
      "max": 4.0,
      "unit": "bar"
    },
    "temperatureC": 45.0,
    "temperatureRange": {
      "min": 45.0,
      "max": 45.0,
      "unit": ""
    },
    "speed_mm_s": {
      "min": 1.0,
      "max": 1.0,
      "unit": ""
    },
    "needle": {
      "kind": "diameter_um",
      "diameter_um": 400.0,
      "geometry": "cylindrical",
      "raw": "400 µm Cylindrical"
    },
    "cells": null,
    "notes": "PLGA(85:15 LA:GA) was printed in a DMSO solution with various proteins."
  },
  {
    "id": "cect_0363",
    "doi": "10.1088/1758-5090/7/4/045002",
    "components": [
      {
        "material": "Gelatin",
        "value": 5.0,
        "unit": "%w",
        "spec": "5 wt%"
      },
      {
        "material": "Alginate",
        "value": 1.0,
        "unit": "%w",
        "spec": "1 wt%"
      }
    ],
    "pressure": null,
    "temperatureC": 20.0,
    "temperatureRange": {
      "min": 20.0,
      "max": 20.0,
      "unit": ""
    },
    "speed_mm_s": {
      "min": 0.03,
      "max": 0.03,
      "unit": ""
    },
    "needle": {
      "kind": "unknown",
      "raw": "25 Gauge Cylindrical"
    },
    "cells": {
      "cellType": "A549 Human Epithelial Cells",
      "density_M_per_mL": 1.0
    },
    "notes": "Crosslinking occurred post-printing"
  },
  {
    "id": "cect_0364",
    "doi": "10.1088/1758-5090/7/4/045002",
    "components": [
      {
        "material": "Gelatin",
        "value": 7.0,
        "unit": "%w",
        "spec": "7 wt%"
      },
      {
        "material": "Alginate",
        "value": 1.0,
        "unit": "%w",
        "spec": "1 wt%"
      }
    ],
    "pressure": null,
    "temperatureC": 19.0,
    "temperatureRange": {
      "min": 19.0,
      "max": 19.0,
      "unit": ""
    },
    "speed_mm_s": {
      "min": 0.03,
      "max": 0.03,
      "unit": ""
    },
    "needle": {
      "kind": "unknown",
      "raw": "25 Gauge Cylindrical"
    },
    "cells": {
      "cellType": "A549 Human Epithelial Cells",
      "density_M_per_mL": 1.0
    },
    "notes": "Crosslinking occurred post-printing"
  },
  {
    "id": "cect_0365",
    "doi": "10.1016/j.actbio.2020.07.016",
    "components": [
      {
        "material": "Gelatin",
        "value": 4.1,
        "unit": "%w",
        "spec": "4.1 wt%"
      },
      {
        "material": "Alginate",
        "value": 0.8,
        "unit": "%w",
        "spec": "0.8 wt%"
      }
    ],
    "pressure": {
      "min": 30.0,
      "max": 40.0,
      "unit": "kPa"
    },
    "temperatureC": 10.0,
    "temperatureRange": {
      "min": 10.0,
      "max": 10.0,
      "unit": ""
    },
    "speed_mm_s": {
      "min": 2.0,
      "max": 2.0,
      "unit": ""
    },
    "needle": {
      "kind": "unknown",
      "raw": "27 Gauge Conical"
    },
    "cells": {
      "cellType": "Human Mesenchymal Stem Cells",
      "density_M_per_mL": 5.0
    },
    "notes": "Crosslinking occurred post-printing"
  },
  {
    "id": "cect_0366",
    "doi": "10.1016/j.actbio.2020.07.016",
    "components": [
      {
        "material": "Gelatin",
        "value": 4.1,
        "unit": "%w",
        "spec": "4.1 wt%"
      },
      {
        "material": "Alginate",
        "value": 1.8,
        "unit": "%w",
        "spec": "1.8 wt%"
      }
    ],
    "pressure": {
      "min": 30.0,
      "max": 40.0,
      "unit": "kPa"
    },
    "temperatureC": 10.0,
    "temperatureRange": {
      "min": 10.0,
      "max": 10.0,
      "unit": ""
    },
    "speed_mm_s": {
      "min": 2.0,
      "max": 2.0,
      "unit": ""
    },
    "needle": {
      "kind": "unknown",
      "raw": "27 Gauge Conical"
    },
    "cells": {
      "cellType": "Human Mesenchymal Stem Cells",
      "density_M_per_mL": 5.0
    },
    "notes": "Crosslinking occurred post-printing"
  },
  {
    "id": "cect_0367",
    "doi": "10.1088/1758-5090/aa6265",
    "components": [
      {
        "material": "pHPMA-lac-PEG Methacrylated",
        "value": 19.5,
        "unit": "%w",
        "spec": "19.5 wt%"
      },
      {
        "material": "Hyaluronic Acid Methacrylated",
        "value": 0.5,
        "unit": "%w",
        "spec": "0.5 wt%"
      }
    ],
    "pressure": {
      "min": 100.0,
      "max": 130.0,
      "unit": "kPa"
    },
    "temperatureC": 37.0,
    "temperatureRange": {
      "min": 37.0,
      "max": 37.0,
      "unit": ""
    },
    "speed_mm_s": {
      "min": 40.0,
      "max": 40.0,
      "unit": ""
    },
    "needle": null,
    "cells": null,
    "notes": "Methacrylated pHPMA-lac-PEG is a triblock coplymer composed of two poly[N-(2-hydroxypropyl) methacrylamide mono/dilactate]The triblock polymer has 10% methacrylation, and PEG block with 10MW. The PCL "
  },
  {
    "id": "cect_0368",
    "doi": "10.1088/1758-5090/aa6265",
    "components": [
      {
        "material": "PCL",
        "value": 100.0,
        "unit": "%w",
        "spec": "100 wt%"
      }
    ],
    "pressure": {
      "min": 300.0,
      "max": 300.0,
      "unit": "kPa"
    },
    "temperatureC": 80.0,
    "temperatureRange": {
      "min": 80.0,
      "max": 80.0,
      "unit": ""
    },
    "speed_mm_s": {
      "min": 1.0,
      "max": 1.0,
      "unit": ""
    },
    "needle": {
      "kind": "diameter_um",
      "diameter_um": 560.0,
      "geometry": "conical",
      "raw": "560 µm Conical"
    },
    "cells": null,
    "notes": "After printing the entire construct was irradiated for an additional 69 seconds."
  },
  {
    "id": "cect_0369",
    "doi": "10.1088/1758-5090/8/4/045002",
    "components": [
      {
        "material": "Agarose",
        "value": 2.0,
        "unit": "%w",
        "spec": "2 wt%"
      }
    ],
    "pressure": {
      "min": 200.0,
      "max": 200.0,
      "unit": "kPa"
    },
    "temperatureC": 37.0,
    "temperatureRange": {
      "min": 37.0,
      "max": 37.0,
      "unit": ""
    },
    "speed_mm_s": null,
    "needle": {
      "kind": "unknown",
      "raw": "Cylindrical"
    },
    "cells": null,
    "notes": "Bone Marrow Derived Mesenchymal Stem Cells (20)"
  },
  {
    "id": "cect_0370",
    "doi": "10.1088/1758-5090/8/4/045002",
    "components": [
      {
        "material": "Alginate",
        "value": 3.5,
        "unit": "%w",
        "spec": "3.5 wt%"
      }
    ],
    "pressure": {
      "min": 200.0,
      "max": 200.0,
      "unit": "kPa"
    },
    "temperatureC": 21.0,
    "temperatureRange": {
      "min": 21.0,
      "max": 21.0,
      "unit": ""
    },
    "speed_mm_s": null,
    "needle": {
      "kind": "unknown",
      "raw": "Cylindrical"
    },
    "cells": {
      "cellType": "Bone Marrow Derived Mesenchymal Stem Cells",
      "density_M_per_mL": 20.0
    },
    "notes": "Additional post crosslinking occurred with 50mM CaCl2 bath for 15 minutes."
  },
  {
    "id": "cect_0371",
    "doi": "10.1088/1758-5090/8/4/045002",
    "components": [
      {
        "material": "BioINK",
        "value": 100.0,
        "unit": "%w",
        "spec": "100 wt%"
      }
    ],
    "pressure": {
      "min": 140.0,
      "max": 140.0,
      "unit": "kPa"
    },
    "temperatureC": 21.0,
    "temperatureRange": {
      "min": 21.0,
      "max": 21.0,
      "unit": ""
    },
    "speed_mm_s": null,
    "needle": {
      "kind": "unknown",
      "raw": "Cylindrical"
    },
    "cells": {
      "cellType": "Bone Marrow Derived Mesenchymal Stem Cells",
      "density_M_per_mL": 20.0
    },
    "notes": "BioINK is a commercially available specialty ink from RegenHU.ink . It is PEGMA based, and for crosslinking UV light was used for 15 minutes after printing."
  },
  {
    "id": "cect_0372",
    "doi": "10.1088/1758-5090/8/4/045002",
    "components": [
      {
        "material": "Gelatin",
        "value": 10.0,
        "unit": "%w",
        "spec": "10 wt%"
      }
    ],
    "pressure": {
      "min": 60.0,
      "max": 60.0,
      "unit": "kPa"
    },
    "temperatureC": 28.0,
    "temperatureRange": {
      "min": 28.0,
      "max": 28.0,
      "unit": ""
    },
    "speed_mm_s": null,
    "needle": {
      "kind": "unknown",
      "raw": "Cylindrical"
    },
    "cells": {
      "cellType": "Bone Marrow Derived Mesenchymal Stem Cells",
      "density_M_per_mL": 20.0
    },
    "notes": "UV light was used for 15 minutes for post crosslinking."
  },
  {
    "id": "cect_0373",
    "doi": "10.1088/1758-5090/8/4/045002",
    "components": [
      {
        "material": "PCL",
        "value": 100.0,
        "unit": "%w",
        "spec": "100 wt%"
      }
    ],
    "pressure": {
      "min": 450.0,
      "max": 450.0,
      "unit": "kPa"
    },
    "temperatureC": 70.0,
    "temperatureRange": {
      "min": 70.0,
      "max": 70.0,
      "unit": ""
    },
    "speed_mm_s": null,
    "needle": {
      "kind": "unknown",
      "raw": "25 Gauge Cylindrical"
    },
    "cells": null,
    "notes": "PCL molecular weight 45,000"
  },
  {
    "id": "cect_0374",
    "doi": "10.1088/1758-5090/aa8cb7",
    "components": [
      {
        "material": "Allyl Functionalized",
        "value": 5.0,
        "unit": "%w",
        "spec": "5 wt%"
      },
      {
        "material": "Hyaluronic Acid Thiolated",
        "value": 5.0,
        "unit": "%w",
        "spec": "5 wt%"
      },
      {
        "material": "Hyaluronic Acid",
        "value": 1.0,
        "unit": "%w",
        "spec": "1 wt%"
      }
    ],
    "pressure": {
      "min": 1.0,
      "max": 1.0,
      "unit": "bar"
    },
    "temperatureC": null,
    "temperatureRange": null,
    "speed_mm_s": null,
    "needle": {
      "kind": "diameter_um",
      "diameter_um": 330.0,
      "geometry": "cylindrical",
      "raw": "330 µm Cylindrical"
    },
    "cells": {
      "cellType": "Human Mesenchymal Stem Cells",
      "density_M_per_mL": 6.0
    },
    "notes": "P(AGE-co-G) stands for poly(allyl glycidyl ether-co-glycidyl)."
  },
  {
    "id": "cect_0375",
    "doi": "10.1088/1758-5090/aa8cb7",
    "components": [
      {
        "material": "PCL",
        "value": 100.0,
        "unit": "%w",
        "spec": "100 wt%"
      }
    ],
    "pressure": {
      "min": 3.0,
      "max": 3.0,
      "unit": "bar"
    },
    "temperatureC": 93.0,
    "temperatureRange": {
      "min": 93.0,
      "max": 93.0,
      "unit": ""
    },
    "speed_mm_s": {
      "min": 5.0,
      "max": 5.0,
      "unit": ""
    },
    "needle": {
      "kind": "diameter_um",
      "diameter_um": 250.0,
      "geometry": "cylindrical",
      "raw": "250 µm Cylindrical"
    },
    "cells": null,
    "notes": ""
  },
  {
    "id": "cect_0376",
    "doi": "10.1007/s10856-020-06374-w",
    "components": [
      {
        "material": "Gelatin Methacrylated",
        "value": 10.0,
        "unit": "%w",
        "spec": "10 wt%"
      }
    ],
    "pressure": {
      "min": 50.0,
      "max": 50.0,
      "unit": "kPa"
    },
    "temperatureC": 23.0,
    "temperatureRange": {
      "min": 23.0,
      "max": 23.0,
      "unit": ""
    },
    "speed_mm_s": {
      "min": 5.0,
      "max": 5.0,
      "unit": ""
    },
    "needle": {
      "kind": "unknown",
      "raw": "25 Gauge Conical"
    },
    "cells": {
      "cellType": "Adipose-Derived Mesenchymal Stem Cells",
      "density_M_per_mL": 4.0
    },
    "notes": "Crosslinking occurred post printing. Note: Paper reports that the printhead was at a temperature of 19C, but the cartridge heater was set to 23C."
  },
  {
    "id": "cect_0377",
    "doi": "10.1007/s10856-019-6335-6",
    "components": [
      {
        "material": "PCL",
        "value": 100.0,
        "unit": "%w",
        "spec": "100 wt%"
      }
    ],
    "pressure": null,
    "temperatureC": 160.0,
    "temperatureRange": {
      "min": 160.0,
      "max": 160.0,
      "unit": ""
    },
    "speed_mm_s": {
      "min": 12.0,
      "max": 12.0,
      "unit": ""
    },
    "needle": {
      "kind": "gauge",
      "gauge": 0,
      "geometry": "cylindrical",
      "raw": "80,000 g/mol PCL. FDM nozzle speed of 4 mm/s"
    },
    "cells": null,
    "notes": "80,000 g/mol PCL. FDM nozzle speed of 4 mm/s"
  },
  {
    "id": "cect_0378",
    "doi": "10.1002/jbmm.a.35393",
    "components": [
      {
        "material": "Gelatin",
        "value": 10.0,
        "unit": "%w",
        "spec": "10 wt%"
      },
      {
        "material": "Alginate",
        "value": 2.0,
        "unit": "%w",
        "spec": "2 wt%"
      }
    ],
    "pressure": null,
    "temperatureC": 40.0,
    "temperatureRange": {
      "min": 40.0,
      "max": 40.0,
      "unit": ""
    },
    "speed_mm_s": {
      "min": 2.0,
      "max": 2.0,
      "unit": ""
    },
    "needle": {
      "kind": "unknown",
      "raw": "27 Gauge Conical"
    },
    "cells": {
      "cellType": "Human Mesenchymal Stem Cells",
      "density_M_per_mL": 10.0
    },
    "notes": "Crosslinking occurred post printing"
  },
  {
    "id": "cect_0379",
    "doi": "10.1002/jbmm.a.35393",
    "components": [
      {
        "material": "Gelatin",
        "value": 10.0,
        "unit": "%w",
        "spec": "10 wt%"
      }
    ],
    "pressure": null,
    "temperatureC": 40.0,
    "temperatureRange": {
      "min": 40.0,
      "max": 40.0,
      "unit": ""
    },
    "speed_mm_s": {
      "min": 2.0,
      "max": 2.0,
      "unit": ""
    },
    "needle": {
      "kind": "unknown",
      "raw": "27 Gauge Conical"
    },
    "cells": null,
    "notes": "Thermally dissipated after printing to create hollow channels."
  },
  {
    "id": "cect_0380",
    "doi": "10.1021/acsami.9b19037",
    "components": [
      {
        "material": "Gelatin Methacrylated",
        "value": 7.5,
        "unit": "%w",
        "spec": "7.5 wt%"
      },
      {
        "material": "Kappa Carrageenan",
        "value": 1.0,
        "unit": "%w",
        "spec": "1 wt%"
      },
      {
        "material": "Nanosilicates",
        "value": 2.0,
        "unit": "%w",
        "spec": "2 wt%"
      }
    ],
    "pressure": null,
    "temperatureC": 40.0,
    "temperatureRange": {
      "min": 40.0,
      "max": 40.0,
      "unit": ""
    },
    "speed_mm_s": {
      "min": 15.0,
      "max": 15.0,
      "unit": ""
    },
    "needle": {
      "kind": "diameter_um",
      "diameter_um": 400.0,
      "geometry": "conical",
      "raw": "400 µm Conical"
    },
    "cells": {
      "cellType": "Primary Human Bone Marrow-Derived Human Mesenchymal Stem Cells",
      "density_M_per_mL": null
    },
    "notes": "Crosslinking occurred post printing"
  },
  {
    "id": "cect_0381",
    "doi": "10.1021/acsami.7b13602",
    "components": [
      {
        "material": "Nanosilicates",
        "value": 6.0,
        "unit": "%w",
        "spec": "6 wt%"
      },
      {
        "material": "Kappa Carrageenan",
        "value": 2.5,
        "unit": "%w",
        "spec": "2.5 wt%"
      }
    ],
    "pressure": null,
    "temperatureC": 40.0,
    "temperatureRange": {
      "min": 40.0,
      "max": 40.0,
      "unit": ""
    },
    "speed_mm_s": {
      "min": 4.0,
      "max": 4.0,
      "unit": ""
    },
    "needle": {
      "kind": "unknown",
      "raw": "23 Gauge Cylindrical"
    },
    "cells": {
      "cellType": "MC3T3-E1 Osteoblasts",
      "density_M_per_mL": null
    },
    "notes": "Material flow rate of 0.3 mL/h. Crosslinking occurred post printing"
  },
  {
    "id": "cect_0382",
    "doi": "10.1002/adhm.201901580",
    "components": [
      {
        "material": "Gelatin Methacrylated",
        "value": 10.0,
        "unit": "%w",
        "spec": "10 wt%"
      },
      {
        "material": "Kappa Carrageenan",
        "value": 1.0,
        "unit": "%w",
        "spec": "1 wt%"
      },
      {
        "material": "Nanosilicates",
        "value": 2.0,
        "unit": "%w",
        "spec": "2 wt%"
      }
    ],
    "pressure": null,
    "temperatureC": 37.0,
    "temperatureRange": {
      "min": 37.0,
      "max": 37.0,
      "unit": ""
    },
    "speed_mm_s": {
      "min": 20.0,
      "max": 20.0,
      "unit": ""
    },
    "needle": {
      "kind": "diameter_um",
      "diameter_um": 400.0,
      "geometry": "cylindrical",
      "raw": "400 µm Cylindrical"
    },
    "cells": null,
    "notes": "Crosslinking occurred post printing"
  },
  {
    "id": "cect_0383",
    "doi": "10.1016/j.msec.2019.110530",
    "components": [
      {
        "material": "Alginate",
        "value": 2.0,
        "unit": "%w",
        "spec": "2 wt%"
      },
      {
        "material": "Gelatin",
        "value": 8.0,
        "unit": "%w",
        "spec": "8 wt%"
      }
    ],
    "pressure": null,
    "temperatureC": 28.0,
    "temperatureRange": {
      "min": 28.0,
      "max": 28.0,
      "unit": ""
    },
    "speed_mm_s": {
      "min": 3.5,
      "max": 3.5,
      "unit": ""
    },
    "needle": {
      "kind": "diameter_um",
      "diameter_um": 160.0,
      "geometry": "cylindrical",
      "raw": "160 µm Cylindrical"
    },
    "cells": {
      "cellType": "Primary Rat Schwann Cells",
      "density_M_per_mL": 2.0
    },
    "notes": "Crosslinking occurred post printing"
  },
  {
    "id": "cect_0384",
    "doi": "10.1016/j.actbio.2018.01.044",
    "components": [
      {
        "material": "Polyurethane",
        "value": 25.0,
        "unit": "%w",
        "spec": "25 wt%"
      }
    ],
    "pressure": {
      "min": 80.0,
      "max": 80.0,
      "unit": "kPa"
    },
    "temperatureC": 37.0,
    "temperatureRange": {
      "min": 37.0,
      "max": 37.0,
      "unit": ""
    },
    "speed_mm_s": {
      "min": 8.0,
      "max": 8.0,
      "unit": ""
    },
    "needle": {
      "kind": "diameter_um",
      "diameter_um": 410.0,
      "geometry": "cylindrical",
      "raw": "410 µm Cylindrical"
    },
    "cells": null,
    "notes": "Primary Human Dermal Fibroblasts (1)"
  },
  {
    "id": "cect_0385",
    "doi": "10.1088/1758-5082/6/3/035001",
    "components": [
      {
        "material": "Gelatin",
        "value": 10.0,
        "unit": "%w",
        "spec": "10 wt%"
      },
      {
        "material": "Alginate",
        "value": 1.0,
        "unit": "%w",
        "spec": "1 wt%"
      },
      {
        "material": "Fibrinogen",
        "value": 2.0,
        "unit": "%w",
        "spec": "2 wt%"
      }
    ],
    "pressure": null,
    "temperatureC": 25.0,
    "temperatureRange": {
      "min": 25.0,
      "max": 25.0,
      "unit": ""
    },
    "speed_mm_s": null,
    "needle": {
      "kind": "unknown",
      "raw": "25 Gauge Cylindrical"
    },
    "cells": {
      "cellType": "Hela Pancreatic Cancer Cells",
      "density_M_per_mL": 1.0
    },
    "notes": "3wt% CaCl2 was gently added to the construct. After printing the construct was immersed in 20 U ml-1 thrombin for 15 minutes."
  },
  {
    "id": "cect_0386",
    "doi": "10.1088/1758-5090/aacfc3",
    "components": [
      {
        "material": "Hydroxypropyl Chitin",
        "value": 3.0,
        "unit": "%w",
        "spec": "3 wt%"
      }
    ],
    "pressure": null,
    "temperatureC": 37.0,
    "temperatureRange": {
      "min": 37.0,
      "max": 37.0,
      "unit": ""
    },
    "speed_mm_s": {
      "min": 5.0,
      "max": 5.0,
      "unit": ""
    },
    "needle": {
      "kind": "diameter_um",
      "diameter_um": 260.0,
      "geometry": "cylindrical",
      "raw": "260 µm Cylindrical"
    },
    "cells": {
      "cellType": "Human Induced Pluripotent Stem Cells",
      "density_M_per_mL": 1.0
    },
    "notes": "A variety of printing pressures, concentrations, and speeds were tested. Furthermore, at 37 C printability was high, however cell viability was low."
  },
  {
    "id": "cect_0387",
    "doi": "10.1088/1758-5090/aba503",
    "components": [
      {
        "material": "Gelatin Methacrylated",
        "value": 7.5,
        "unit": "%w",
        "spec": "7.5 wt%"
      },
      {
        "material": "Alginate",
        "value": 2.0,
        "unit": "%w",
        "spec": "2 wt%"
      }
    ],
    "pressure": {
      "min": 50.0,
      "max": 100.0,
      "unit": "kPa"
    },
    "temperatureC": 25.0,
    "temperatureRange": {
      "min": 25.0,
      "max": 25.0,
      "unit": ""
    },
    "speed_mm_s": {
      "min": 2.0,
      "max": 6.0,
      "unit": ""
    },
    "needle": {
      "kind": "unknown",
      "raw": "23 Gauge Cylindrical"
    },
    "cells": {
      "cellType": "Human Umbilical Vein Endothelial Cells",
      "density_M_per_mL": 8.0
    },
    "notes": "Crosslinking occurred post printing."
  },
  {
    "id": "cect_0388",
    "doi": "10.1088/1758-5090/aba503",
    "components": [
      {
        "material": "Gelatin Methacrylated",
        "value": 10.0,
        "unit": "%w",
        "spec": "10 wt%"
      },
      {
        "material": "Alginate",
        "value": 1.0,
        "unit": "%w",
        "spec": "1 wt%"
      }
    ],
    "pressure": {
      "min": 50.0,
      "max": 100.0,
      "unit": "kPa"
    },
    "temperatureC": 25.0,
    "temperatureRange": {
      "min": 25.0,
      "max": 25.0,
      "unit": ""
    },
    "speed_mm_s": {
      "min": 2.0,
      "max": 6.0,
      "unit": ""
    },
    "needle": {
      "kind": "unknown",
      "raw": "23 Gauge Cylindrical"
    },
    "cells": {
      "cellType": "Human Umbilical Vein Endothelial Cells",
      "density_M_per_mL": 8.0
    },
    "notes": "Crosslinking occurred post printing."
  },
  {
    "id": "cect_0389",
    "doi": "10.1088/1758-5090/aba503",
    "components": [
      {
        "material": "Gelatin Methacrylated",
        "value": 10.0,
        "unit": "%w",
        "spec": "10 wt%"
      },
      {
        "material": "Alginate",
        "value": 2.0,
        "unit": "%w",
        "spec": "2 wt%"
      }
    ],
    "pressure": {
      "min": 50.0,
      "max": 100.0,
      "unit": "kPa"
    },
    "temperatureC": 25.0,
    "temperatureRange": {
      "min": 25.0,
      "max": 25.0,
      "unit": ""
    },
    "speed_mm_s": {
      "min": 2.0,
      "max": 6.0,
      "unit": ""
    },
    "needle": {
      "kind": "unknown",
      "raw": "23 Gauge Cylindrical"
    },
    "cells": {
      "cellType": "Human Umbilical Vein Endothelial Cells",
      "density_M_per_mL": 8.0
    },
    "notes": "Crosslinking occurred post printing."
  },
  {
    "id": "cect_0390",
    "doi": "10.1088/1758-5090/ab98e5",
    "components": [
      {
        "material": "Alginate",
        "value": 2.0,
        "unit": "%w",
        "spec": "2 wt%"
      }
    ],
    "pressure": {
      "min": 17.0,
      "max": 17.0,
      "unit": "kPa"
    },
    "temperatureC": 25.0,
    "temperatureRange": {
      "min": 25.0,
      "max": 25.0,
      "unit": ""
    },
    "speed_mm_s": {
      "min": 4.0,
      "max": 4.0,
      "unit": ""
    },
    "needle": {
      "kind": "diameter_um",
      "diameter_um": 410.0,
      "geometry": "cylindrical",
      "raw": "410 µm Cylindrical"
    },
    "cells": {
      "cellType": "NIH 3T3 Fibroblasts",
      "density_M_per_mL": 1.0
    },
    "notes": "Precrosslinking was done with the CaCO3. Post printing crosslinking was done with 100mM CaCl2 for 10 minutes."
  },
  {
    "id": "cect_0391",
    "doi": "10.1088/1758-5090/ab8708",
    "components": [
      {
        "material": "PCL",
        "value": 100.0,
        "unit": "%w",
        "spec": "100 wt%"
      }
    ],
    "pressure": {
      "min": 1.0,
      "max": 1.0,
      "unit": "bar"
    },
    "temperatureC": 78.0,
    "temperatureRange": {
      "min": 78.0,
      "max": 78.0,
      "unit": ""
    },
    "speed_mm_s": {
      "min": 6.0,
      "max": 6.0,
      "unit": ""
    },
    "needle": {
      "kind": "gauge",
      "gauge": 0,
      "geometry": "cylindrical",
      "raw": "50,000 g/mol molecular weight of PCL"
    },
    "cells": null,
    "notes": "50,000 g/mol molecular weight of PCL"
  },
  {
    "id": "cect_0392",
    "doi": "10.1088/1758-5090/ab8708",
    "components": [
      {
        "material": "Alginate",
        "value": 3.5,
        "unit": "%w",
        "spec": "3.5 wt%"
      }
    ],
    "pressure": {
      "min": 0.5,
      "max": 0.5,
      "unit": "bar"
    },
    "temperatureC": 25.0,
    "temperatureRange": {
      "min": 25.0,
      "max": 25.0,
      "unit": ""
    },
    "speed_mm_s": {
      "min": 4.0,
      "max": 4.0,
      "unit": ""
    },
    "needle": {
      "kind": "unknown",
      "raw": "23 Gauge Conical"
    },
    "cells": {
      "cellType": "Primary Porcine Bone Marrow Stromal Cells",
      "density_M_per_mL": 15.0
    },
    "notes": "PCL scaffolds were first immersed in 45mM CaCl2 overnight to initiate crosslinking process during the printing of the hydrogel. Bone marrow-reived stromal cells and chondrocytes were added at a 3:1 ra"
  },
  {
    "id": "cect_0393",
    "doi": "10.1088/1758-5090/ab8708",
    "components": [
      {
        "material": "Alginate",
        "value": 3.5,
        "unit": "%w",
        "spec": "3.5 wt%"
      }
    ],
    "pressure": {
      "min": 0.5,
      "max": 0.5,
      "unit": "bar"
    },
    "temperatureC": 25.0,
    "temperatureRange": {
      "min": 25.0,
      "max": 25.0,
      "unit": ""
    },
    "speed_mm_s": {
      "min": 4.0,
      "max": 4.0,
      "unit": ""
    },
    "needle": {
      "kind": "unknown",
      "raw": "24 Gauge Conical"
    },
    "cells": {
      "cellType": "Primary Porcine Cartilage Chondrocytes",
      "density_M_per_mL": 5.0
    },
    "notes": "PCL scaffolds were first immersed in 45mM CaCl2 overnight to initiate crosslinking process during the printing of the hydrogel. Bone marrow-reived stromal cells and chondrocytes were added at a 3:1 ra"
  },
  {
    "id": "cect_0394",
    "doi": "10.1088/1758-5090/ab8708",
    "components": [
      {
        "material": "Gelatin Methacrylated",
        "value": 5.0,
        "unit": "%w",
        "spec": "5 wt%"
      }
    ],
    "pressure": {
      "min": 0.3,
      "max": 0.3,
      "unit": "bar"
    },
    "temperatureC": 13.0,
    "temperatureRange": {
      "min": 13.0,
      "max": 13.0,
      "unit": ""
    },
    "speed_mm_s": {
      "min": 2.0,
      "max": 2.0,
      "unit": ""
    },
    "needle": {
      "kind": "unknown",
      "raw": "25 Gauge Conical"
    },
    "cells": {
      "cellType": "Primary Porcine Bone Marrow Stromal Cells",
      "density_M_per_mL": 15.0
    },
    "notes": "PCL scaffolds were first immersed in 45mM CaCl2 overnight to initiate crosslinking process during the printing of the hydrogel. Bone marrow-reived stromal cells and chondrocytes were added at a 3:1 ra"
  },
  {
    "id": "cect_0395",
    "doi": "10.1088/1758-5090/ab8708",
    "components": [
      {
        "material": "Gelatin Methacrylated",
        "value": 5.0,
        "unit": "%w",
        "spec": "5 wt%"
      }
    ],
    "pressure": {
      "min": 0.3,
      "max": 0.3,
      "unit": "bar"
    },
    "temperatureC": 13.0,
    "temperatureRange": {
      "min": 13.0,
      "max": 13.0,
      "unit": ""
    },
    "speed_mm_s": {
      "min": 2.0,
      "max": 2.0,
      "unit": ""
    },
    "needle": {
      "kind": "unknown",
      "raw": "26 Gauge Conical"
    },
    "cells": {
      "cellType": "Primary Porcine Cartilage Chondrocytes",
      "density_M_per_mL": 5.0
    },
    "notes": "PCL scaffolds were first immersed in 45mM CaCl2 overnight to initiate crosslinking process during the printing of the hydrogel. Bone marrow-reived stromal cells and chondrocytes were added at a 3:1 ra"
  },
  {
    "id": "cect_0396",
    "doi": "10.1088/1758-5090/ab8708",
    "components": [
      {
        "material": "Alginate",
        "value": 3.5,
        "unit": "%w",
        "spec": "3.5 wt%"
      },
      {
        "material": "Gelatin Methacrylated",
        "value": 5.0,
        "unit": "%w",
        "spec": "5 wt%"
      }
    ],
    "pressure": {
      "min": 1.3,
      "max": 1.3,
      "unit": "bar"
    },
    "temperatureC": 13.0,
    "temperatureRange": {
      "min": 13.0,
      "max": 13.0,
      "unit": ""
    },
    "speed_mm_s": {
      "min": 4.0,
      "max": 4.0,
      "unit": ""
    },
    "needle": {
      "kind": "unknown",
      "raw": "27 Gauge Conical"
    },
    "cells": {
      "cellType": "Primary Porcine Bone Marrow Stromal Cells",
      "density_M_per_mL": 15.0
    },
    "notes": "PCL scaffolds were first immersed in 45mM CaCl2 overnight to initiate crosslinking process during the printing of the hydrogel. Bone marrow-reived stromal cells and chondrocytes were added at a 3:1 ra"
  },
  {
    "id": "cect_0397",
    "doi": "10.1088/1758-5090/ab8708",
    "components": [
      {
        "material": "Alginate",
        "value": 3.5,
        "unit": "%w",
        "spec": "3.5 wt%"
      },
      {
        "material": "Gelatin Methacrylated",
        "value": 5.0,
        "unit": "%w",
        "spec": "5 wt%"
      }
    ],
    "pressure": {
      "min": 1.3,
      "max": 1.3,
      "unit": "bar"
    },
    "temperatureC": 13.0,
    "temperatureRange": {
      "min": 13.0,
      "max": 13.0,
      "unit": ""
    },
    "speed_mm_s": {
      "min": 4.0,
      "max": 4.0,
      "unit": ""
    },
    "needle": {
      "kind": "unknown",
      "raw": "28 Gauge Conical"
    },
    "cells": {
      "cellType": "Primary Porcine Cartilage Chondrocytes",
      "density_M_per_mL": 5.0
    },
    "notes": "PCL scaffolds were first immersed in 45mM CaCl2 overnight to initiate crosslinking process during the printing of the hydrogel. Bone marrow-reived stromal cells and chondrocytes were added at a 3:1 ra"
  },
  {
    "id": "cect_0398",
    "doi": "10.1088/1758-5090/ab0f59",
    "components": [
      {
        "material": "PLA",
        "value": 100.0,
        "unit": "%w",
        "spec": "100 wt%"
      }
    ],
    "pressure": null,
    "temperatureC": 230.0,
    "temperatureRange": {
      "min": 230.0,
      "max": 230.0,
      "unit": ""
    },
    "speed_mm_s": {
      "min": 90.0,
      "max": 90.0,
      "unit": ""
    },
    "needle": {
      "kind": "diameter_um",
      "diameter_um": 200.0,
      "geometry": "cylindrical",
      "raw": "200 µm Cylindrical"
    },
    "cells": null,
    "notes": "Mesenchymal stem cells were seeded onto the PLA"
  },
  {
    "id": "cect_0399",
    "doi": "10.1088/1758-5090/ab1452",
    "components": [
      {
        "material": "Cellink RGD Bionk",
        "value": 100.0,
        "unit": "%w",
        "spec": "100 wt%"
      }
    ],
    "pressure": {
      "min": 5.0,
      "max": 15.0,
      "unit": "kPa"
    },
    "temperatureC": 25.0,
    "temperatureRange": {
