Repository: quantisbia/bia4

# BIA OS — Biofabrication Operating System

> Plataforma de IA científica para formulação de biomateriais, geração de geometrias 3D
> e otimização de bioimpressão. Desenvolvida pela **Quantis Biotechnology**.

---

## 🎯 Visão Geral

- **Nome:** BIA OS — Biofabrication Operating System · Powered by Quantis Biotechnology (BIA = Biofabrication Intelligent Assistant)
- **Stack:** Next.js 14 + TypeScript + TailwindCSS + Prisma + Gemini 2.5 Flash + Claude Sonnet 4.5 (geração de modelo 3D via IA · R12.56)
- **Foco:** Acelerar pesquisa em medicina regenerativa com IA + ferramentas científicas integradas
- **Status:** ✅ Operacional em produção

---

File: scripts/material-database.debug.json (part 9 of 17)
[
      "min": 25.0,
      "max": 25.0,
      "unit": ""
    },
    "speed_mm_s": {
      "min": 175.0,
      "max": 200.0,
      "unit": ""
    },
    "needle": {
      "kind": "diameter_um",
      "diameter_um": 437.0,
      "geometry": "conical",
      "raw": "437 µm Conical"
    },
    "cells": {
      "cellType": "Primary Juvenile Mice Interstitial Cells",
      "density_M_per_mL": 10.0
    },
    "notes": "Specialty Nanocellulose-alginate hydrogel bioink from Cellink with RGD motifs."
  },
  {
    "id": "cect_0400",
    "doi": "10.1088/1758-5090/ab0098",
    "components": [
      {
        "material": "PCL",
        "value": 100.0,
        "unit": "%w",
        "spec": "100 wt%"
      }
    ],
    "pressure": {
      "min": 290.0,
      "max": 310.0,
      "unit": "kPa"
    },
    "temperatureC": 100.0,
    "temperatureRange": {
      "min": 100.0,
      "max": 100.0,
      "unit": ""
    },
    "speed_mm_s": {
      "min": 5.0,
      "max": 5.0,
      "unit": ""
    },
    "needle": {
      "kind": "gauge",
      "gauge": 0,
      "geometry": "cylindrical",
      "raw": "PCL molecular weight = 45,000 g mol-1."
    },
    "cells": null,
    "notes": "PCL molecular weight = 45,000 g mol-1."
  },
  {
    "id": "cect_0401",
    "doi": "10.1088/1758-5090/ab03ed",
    "components": [
      {
        "material": "Hyaluronic Acid Glycidyl Methacrylated",
        "value": 4.0,
        "unit": "%w",
        "spec": "4 wt%"
      },
      {
        "material": "Alginate",
        "value": 0.5,
        "unit": "%w",
        "spec": "0.5 wt%"
      }
    ],
    "pressure": {
      "min": 0.5,
      "max": 0.5,
      "unit": "bar"
    },
    "temperatureC": 25.0,
    "temperatureRange": {
      "min": 25.0,
      "max": 25.0,
      "unit": ""
    },
    "speed_mm_s": {
      "min": 5.0,
      "max": 5.0,
      "unit": ""
    },
    "needle": {
      "kind": "diameter_um",
      "diameter_um": 510.0,
      "geometry": "cylindrical",
      "raw": "510 µm Cylindrical"
    },
    "cells": {
      "cellType": "L929 Fibroblasts",
      "density_M_per_mL": 1.5
    },
    "notes": "The Ink also consisted of .5% v/v NVP, .9% w/v NaCl. The ink was also printed into a gelatin slurry."
  },
  {
    "id": "cect_0402",
    "doi": "10.1016/j.jmbbm.2019.103533",
    "components": [
      {
        "material": "PCL",
        "value": 100.0,
        "unit": "%w",
        "spec": "100 wt%"
      }
    ],
    "pressure": {
      "min": 300.0,
      "max": 300.0,
      "unit": "kPa"
    },
    "temperatureC": 90.0,
    "temperatureRange": {
      "min": 90.0,
      "max": 90.0,
      "unit": ""
    },
    "speed_mm_s": {
      "min": 5.0,
      "max": 5.0,
      "unit": ""
    },
    "needle": {
      "kind": "diameter_um",
      "diameter_um": 330.0,
      "geometry": "cylindrical",
      "raw": "330 µm Cylindrical"
    },
    "cells": null,
    "notes": "PCL molecular weight = 80,000 gmol-1."
  },
  {
    "id": "cect_0403",
    "doi": "10.1016/j.jmbbm.2019.103533",
    "components": [
      {
        "material": "Alginate",
        "value": 4.0,
        "unit": "%w",
        "spec": "4 wt%"
      }
    ],
    "pressure": {
      "min": 45.0,
      "max": 45.0,
      "unit": "kPa"
    },
    "temperatureC": 37.0,
    "temperatureRange": {
      "min": 37.0,
      "max": 37.0,
      "unit": ""
    },
    "speed_mm_s": {
      "min": 1.5,
      "max": 1.5,
      "unit": ""
    },
    "needle": {
      "kind": "unknown",
      "raw": "19 Gauge Cylindrical"
    },
    "cells": {
      "cellType": "BEL-7402 Adenocarcinoma Cells",
      "density_M_per_mL": 1.0
    },
    "notes": "Crosslinking occurred post printing."
  },
  {
    "id": "cect_0404",
    "doi": "10.1016/j.jmbbm.2019.103533",
    "components": [
      {
        "material": "Alginate",
        "value": 4.0,
        "unit": "%w",
        "spec": "4 wt%"
      },
      {
        "material": "Beta Tricalcium Phosphate",
        "value": 1.0,
        "unit": "%w",
        "spec": "1 wt%"
      }
    ],
    "pressure": {
      "min": 45.0,
      "max": 45.0,
      "unit": "kPa"
    },
    "temperatureC": 37.0,
    "temperatureRange": {
      "min": 37.0,
      "max": 37.0,
      "unit": ""
    },
    "speed_mm_s": {
      "min": 1.5,
      "max": 1.5,
      "unit": ""
    },
    "needle": {
      "kind": "unknown",
      "raw": "19 Gauge Cylindrical"
    },
    "cells": {
      "cellType": "BEL-7402 Adenocarcinoma Cells",
      "density_M_per_mL": 1.0
    },
    "notes": "Crosslinking occurred post printing."
  },
  {
    "id": "cect_0405",
    "doi": "10.1016/j.jmbbm.2019.103533",
    "components": [
      {
        "material": "Alginate",
        "value": 4.0,
        "unit": "%w",
        "spec": "4 wt%"
      },
      {
        "material": "Beta Tricalcium Phosphate",
        "value": 8.0,
        "unit": "%w",
        "spec": "8 wt%"
      }
    ],
    "pressure": {
      "min": 50.0,
      "max": 50.0,
      "unit": "kPa"
    },
    "temperatureC": 37.0,
    "temperatureRange": {
      "min": 37.0,
      "max": 37.0,
      "unit": ""
    },
    "speed_mm_s": {
      "min": 1.5,
      "max": 1.5,
      "unit": ""
    },
    "needle": {
      "kind": "unknown",
      "raw": "19 Gauge Cylindrical"
    },
    "cells": {
      "cellType": "BEL-7402 Adenocarcinoma Cells",
      "density_M_per_mL": 1.0
    },
    "notes": "Crosslinking occurred post printing."
  },
  {
    "id": "cect_0406",
    "doi": "10.1088/1758-5090/aae543",
    "components": [
      {
        "material": "Collagen Methacrylated",
        "value": 4.0,
        "unit": "mg/mL",
        "spec": "4 mg/mL"
      },
      {
        "material": "Hyaluronic Acid Thiolated",
        "value": 0.67,
        "unit": "mg/mL",
        "spec": "0.67 mg/mL"
      }
    ],
    "pressure": {
      "min": 4.0,
      "max": 4.0,
      "unit": "kPa"
    },
    "temperatureC": 25.0,
    "temperatureRange": {
      "min": 25.0,
      "max": 25.0,
      "unit": ""
    },
    "speed_mm_s": {
      "min": 50.0,
      "max": 50.0,
      "unit": ""
    },
    "needle": {
      "kind": "unknown",
      "raw": "28 Gauge Cylindrical"
    },
    "cells": {
      "cellType": "Primary Human Hepatocytes",
      "density_M_per_mL": 5.0
    },
    "notes": "Crosslinking occurred post printing."
  },
  {
    "id": "cect_0407",
    "doi": "10.1088/1758-5090/aae543",
    "components": [
      {
        "material": "Collagen Methacrylated",
        "value": 4.5,
        "unit": "mg/mL",
        "spec": "4.5 mg/mL"
      },
      {
        "material": "Hyaluronic Acid Thiolated",
        "value": 0.5,
        "unit": "mg/mL",
        "spec": "0.5 mg/mL"
      }
    ],
    "pressure": {
      "min": 4.0,
      "max": 4.0,
      "unit": "kPa"
    },
    "temperatureC": 25.0,
    "temperatureRange": {
      "min": 25.0,
      "max": 25.0,
      "unit": ""
    },
    "speed_mm_s": {
      "min": 50.0,
      "max": 50.0,
      "unit": ""
    },
    "needle": {
      "kind": "unknown",
      "raw": "28 Gauge Cylindrical"
    },
    "cells": null,
    "notes": "Crosslinking occurred post printing."
  },
  {
    "id": "cect_0408",
    "doi": "10.1088/1758-5090/aae543",
    "components": [
      {
        "material": "Collagen Methacrylated",
        "value": 4.8,
        "unit": "mg/mL",
        "spec": "4.8 mg/mL"
      },
      {
        "material": "Hyaluronic Acid Thiolated",
        "value": 0.4,
        "unit": "mg/mL",
        "spec": "0.4 mg/mL"
      }
    ],
    "pressure": {
      "min": 4.0,
      "max": 4.0,
      "unit": "kPa"
    },
    "temperatureC": 25.0,
    "temperatureRange": {
      "min": 25.0,
      "max": 25.0,
      "unit": ""
    },
    "speed_mm_s": {
      "min": 50.0,
      "max": 50.0,
      "unit": ""
    },
    "needle": {
      "kind": "unknown",
      "raw": "28 Gauge Cylindrical"
    },
    "cells": null,
    "notes": "Crosslinking occurred post printing."
  },
  {
    "id": "cect_0409",
    "doi": "10.1016/j.msec.2020.111072",
    "components": [
      {
        "material": "PCL",
        "value": 100.0,
        "unit": "%w",
        "spec": "100 wt%"
      }
    ],
    "pressure": {
      "min": 500.0,
      "max": 500.0,
      "unit": "kPa"
    },
    "temperatureC": 100.0,
    "temperatureRange": {
      "min": 100.0,
      "max": 100.0,
      "unit": ""
    },
    "speed_mm_s": {
      "min": 0.334,
      "max": 0.334,
      "unit": ""
    },
    "needle": {
      "kind": "diameter_um",
      "diameter_um": 180.0,
      "geometry": "cylindrical",
      "raw": "180 µm Cylindrical"
    },
    "cells": null,
    "notes": "90,000-70,000 molecular weight"
  },
  {
    "id": "cect_0410",
    "doi": "10.1016/j.msec.2020.111072",
    "components": [
      {
        "material": "PCL",
        "value": 100.0,
        "unit": "%w",
        "spec": "100 wt%"
      }
    ],
    "pressure": {
      "min": 500.0,
      "max": 500.0,
      "unit": "kPa"
    },
    "temperatureC": 100.0,
    "temperatureRange": {
      "min": 100.0,
      "max": 100.0,
      "unit": ""
    },
    "speed_mm_s": {
      "min": 1.167,
      "max": 1.167,
      "unit": ""
    },
    "needle": {
      "kind": "diameter_um",
      "diameter_um": 250.0,
      "geometry": "cylindrical",
      "raw": "250 µm Cylindrical"
    },
    "cells": null,
    "notes": "90,000-70,000 molecular weight"
  },
  {
    "id": "cect_0411",
    "doi": "10.1016/j.msec.2020.111072",
    "components": [
      {
        "material": "PCL",
        "value": 100.0,
        "unit": "%w",
        "spec": "100 wt%"
      }
    ],
    "pressure": {
      "min": 500.0,
      "max": 500.0,
      "unit": "kPa"
    },
    "temperatureC": 100.0,
    "temperatureRange": {
      "min": 100.0,
      "max": 100.0,
      "unit": ""
    },
    "speed_mm_s": {
      "min": 1.583,
      "max": 1.583,
      "unit": ""
    },
    "needle": {
      "kind": "diameter_um",
      "diameter_um": 330.0,
      "geometry": "cylindrical",
      "raw": "330 µm Cylindrical"
    },
    "cells": null,
    "notes": "90,000-70,000 molecular weight"
  },
  {
    "id": "cect_0412",
    "doi": "10.1016/j.msec.2020.111072",
    "components": [
      {
        "material": "PCL",
        "value": 100.0,
        "unit": "%w",
        "spec": "100 wt%"
      }
    ],
    "pressure": {
      "min": 500.0,
      "max": 500.0,
      "unit": "kPa"
    },
    "temperatureC": 100.0,
    "temperatureRange": {
      "min": 100.0,
      "max": 100.0,
      "unit": ""
    },
    "speed_mm_s": {
      "min": 1.417,
      "max": 1.417,
      "unit": ""
    },
    "needle": {
      "kind": "diameter_um",
      "diameter_um": 410.0,
      "geometry": "cylindrical",
      "raw": "410 µm Cylindrical"
    },
    "cells": null,
    "notes": "90,000-70,000 molecular weight"
  },
  {
    "id": "cect_0413",
    "doi": "10.1016/j.msec.2020.111072",
    "components": [
      {
        "material": "PCL",
        "value": 100.0,
        "unit": "%w",
        "spec": "100 wt%"
      }
    ],
    "pressure": {
      "min": 500.0,
      "max": 500.0,
      "unit": "kPa"
    },
    "temperatureC": 100.0,
    "temperatureRange": {
      "min": 100.0,
      "max": 100.0,
      "unit": ""
    },
    "speed_mm_s": {
      "min": 0.667,
      "max": 0.667,
      "unit": ""
    },
    "needle": {
      "kind": "diameter_um",
      "diameter_um": 580.0,
      "geometry": "cylindrical",
      "raw": "580 µm Cylindrical"
    },
    "cells": null,
    "notes": "90,000-70,000 molecular weight"
  },
  {
    "id": "cect_0414",
    "doi": "10.1016/j.msec.2020.111072",
    "components": [
      {
        "material": "PCL",
        "value": 100.0,
        "unit": "%w",
        "spec": "100 wt%"
      }
    ],
    "pressure": {
      "min": 500.0,
      "max": 500.0,
      "unit": "kPa"
    },
    "temperatureC": 100.0,
    "temperatureRange": {
      "min": 100.0,
      "max": 100.0,
      "unit": ""
    },
    "speed_mm_s": {
      "min": 0.917,
      "max": 0.917,
      "unit": ""
    },
    "needle": {
      "kind": "diameter_um",
      "diameter_um": 1070.0,
      "geometry": "cylindrical",
      "raw": "1070 µm Cylindrical"
    },
    "cells": null,
    "notes": "90,000-70,000 molecular weight"
  },
  {
    "id": "cect_0415",
    "doi": "10.1016/j.bprint.2020.e00092",
    "components": [
      {
        "material": "Alginate",
        "value": 2.5,
        "unit": "%w",
        "spec": "2.5 wt%"
      }
    ],
    "pressure": {
      "min": 150.0,
      "max": 160.0,
      "unit": "kPa"
    },
    "temperatureC": 25.0,
    "temperatureRange": {
      "min": 25.0,
      "max": 25.0,
      "unit": ""
    },
    "speed_mm_s": {
      "min": 5.0,
      "max": 5.0,
      "unit": ""
    },
    "needle": {
      "kind": "diameter_um",
      "diameter_um": 330.0,
      "geometry": "cylindrical",
      "raw": "330 µm Cylindrical"
    },
    "cells": null,
    "notes": "This print used coaxial extrusion with a core of pluronic F127 mixed with 5wt% CaCl2 for post printing crosslinking and a precrosslinked alginate shell using .2 wt% CaCl2."
  },
  {
    "id": "cect_0416",
    "doi": "10.1016/j.bprint.2020.e00092",
    "components": [
      {
        "material": "Pluronic F127",
        "value": 30.0,
        "unit": "%w",
        "spec": "30 wt%"
      }
    ],
    "pressure": {
      "min": 50.0,
      "max": 140.0,
      "unit": "kPa"
    },
    "temperatureC": 25.0,
    "temperatureRange": {
      "min": 25.0,
      "max": 25.0,
      "unit": ""
    },
    "speed_mm_s": {
      "min": 5.0,
      "max": 5.0,
      "unit": ""
    },
    "needle": {
      "kind": "diameter_um",
      "diameter_um": 1070.0,
      "geometry": "cylindrical",
      "raw": "1070 µm Cylindrical"
    },
    "cells": null,
    "notes": "This print used coaxial extrusion with a core of pluronic F127 mixed with 5wt% CaCl2 for post printing crosslinking and a precrosslinked alginate shell using .2 wt% CaCl2."
  },
  {
    "id": "cect_0417",
    "doi": "10.1088/1758-5090/aa9ef1",
    "components": [
      {
        "material": "PEG terephthalate",
        "value": 55.0,
        "unit": "%w",
        "spec": "55 wt%"
      }
    ],
    "pressure": {
      "min": 5.0,
      "max": 5.0,
      "unit": "bar"
    },
    "temperatureC": 200.0,
    "temperatureRange": {
      "min": 200.0,
      "max": 200.0,
      "unit": ""
    },
    "speed_mm_s": {
      "min": 8.333,
      "max": 8.333,
      "unit": ""
    },
    "needle": {
      "kind": "unknown",
      "raw": "25 Gauge Cylindrical"
    },
    "cells": null,
    "notes": "Scaffold was made of PEGT-PBT copolymer which stands for poly(ethylene glycol) - terephthalate - poly(butylene terephthalate)"
  },
  {
    "id": "cect_0418",
    "doi": "10.3390/polym12091930",
    "components": [
      {
        "material": "Gelatin Methacrylated",
        "value": 5.0,
        "unit": "%w",
        "spec": "5 wt%"
      }
    ],
    "pressure": {
      "min": 100.0,
      "max": 100.0,
      "unit": "kPa"
    },
    "temperatureC": 22.0,
    "temperatureRange": {
      "min": 22.0,
      "max": 22.0,
      "unit": ""
    },
    "speed_mm_s": {
      "min": 20.0,
      "max": 20.0,
      "unit": ""
    },
    "needle": {
      "kind": "unknown",
      "raw": "27 Gauge"
    },
    "cells": {
      "cellType": "Human Dermal Fibroblasts",
      "density_M_per_mL": 5.0
    },
    "notes": "5wt% was best for the Human Dermal Fibroblasts, but the least printable…"
  },
  {
    "id": "cect_0419",
    "doi": "10.3390/polym12091930",
    "components": [
      {
        "material": "Gelatin Methacrylated",
        "value": 10.0,
        "unit": "%w",
        "spec": "10 wt%"
      }
    ],
    "pressure": {
      "min": 100.0,
      "max": 100.0,
      "unit": "kPa"
    },
    "temperatureC": 22.0,
    "temperatureRange": {
      "min": 22.0,
      "max": 22.0,
      "unit": ""
    },
    "speed_mm_s": {
      "min": 20.0,
      "max": 20.0,
      "unit": ""
    },
    "needle": {
      "kind": "unknown",
      "raw": "27 Gauge"
    },
    "cells": null,
    "notes": "Human Dermal Fibroblasts (5)"
  },
  {
    "id": "cect_0420",
    "doi": "10.3390/polym12091930",
    "components": [
      {
        "material": "Gelatin Methacrylated",
        "value": 15.0,
        "unit": "%w",
        "spec": "15 wt%"
      }
    ],
    "pressure": {
      "min": 100.0,
      "max": 100.0,
      "unit": "kPa"
    },
    "temperatureC": 22.0,
    "temperatureRange": {
      "min": 22.0,
      "max": 22.0,
      "unit": ""
    },
    "speed_mm_s": {
      "min": 20.0,
      "max": 20.0,
      "unit": ""
    },
    "needle": {
      "kind": "unknown",
      "raw": "27 Gauge"
    },
    "cells": null,
    "notes": "Human Dermal Fibroblasts (5)"
  },
  {
    "id": "cect_0421",
    "doi": "10.1021/acs.biomac.9b00527",
    "components": [
      {
        "material": "Cellulose Nanofibrils",
        "value": 1.88,
        "unit": "%w",
        "spec": "1.88 wt%"
      }
    ],
    "pressure": {
      "min": 43.0,
      "max": 43.0,
      "unit": "kPa"
    },
    "temperatureC": null,
    "temperatureRange": null,
    "speed_mm_s": {
      "min": 12.0,
      "max": 12.0,
      "unit": ""
    },
    "needle": {
      "kind": "diameter_um",
      "diameter_um": 840.0,
      "geometry": "cylindrical",
      "raw": "840 μm Cylindrical"
    },
    "cells": null,
    "notes": ""
  },
  {
    "id": "cect_0422",
    "doi": "10.1021/acs.biomac.9b00527",
    "components": [
      {
        "material": "Nanocellulose TEMPO Oxidized",
        "value": 1.7,
        "unit": "%w",
        "spec": "1.7 wt%"
      }
    ],
    "pressure": {
      "min": 55.0,
      "max": 55.0,
      "unit": "kPa"
    },
    "temperatureC": null,
    "temperatureRange": null,
    "speed_mm_s": {
      "min": 8.0,
      "max": 8.0,
      "unit": ""
    },
    "needle": {
      "kind": "diameter_um",
      "diameter_um": 630.0,
      "geometry": "cylindrical",
      "raw": "630 μm Cylindrical"
    },
    "cells": null,
    "notes": ""
  },
  {
    "id": "cect_0423",
    "doi": "10.1021/acs.biomac.9b00527",
    "components": [
      {
        "material": "Nanocellulose Acetylated",
        "value": 0.5,
        "unit": "%w",
        "spec": "0.5 wt%"
      }
    ],
    "pressure": {
      "min": 35.0,
      "max": 35.0,
      "unit": "kPa"
    },
    "temperatureC": null,
    "temperatureRange": null,
    "speed_mm_s": {
      "min": 5.0,
      "max": 5.0,
      "unit": ""
    },
    "needle": {
      "kind": "diameter_um",
      "diameter_um": 410.0,
      "geometry": "cylindrical",
      "raw": "410 μm Cylindrical"
    },
    "cells": null,
    "notes": ""
  },
  {
    "id": "cect_0424",
    "doi": "10.3390/mi11030237",
    "components": [
      {
        "material": "Alginate",
        "value": 8.0,
        "unit": "%w",
        "spec": "8 wt%"
      },
      {
        "material": "PEGDA",
        "value": 3.0,
        "unit": "%w",
        "spec": "3 wt%"
      }
    ],
    "pressure": {
      "min": 300.0,
      "max": 300.0,
      "unit": "kPa"
    },
    "temperatureC": 25.0,
    "temperatureRange": {
      "min": 25.0,
      "max": 25.0,
      "unit": ""
    },
    "speed_mm_s": {
      "min": 9.166667,
      "max": 9.166667,
      "unit": ""
    },
    "needle": {
      "kind": "diameter_um",
      "diameter_um": 600.0,
      "geometry": "conical",
      "raw": "600 μm Conical"
    },
    "cells": null,
    "notes": ""
  },
  {
    "id": "cect_0425",
    "doi": "10.3390/mi11030237",
    "components": [
      {
        "material": "Pluronic F127",
        "value": 30.0,
        "unit": "%w",
        "spec": "30 wt%"
      }
    ],
    "pressure": {
      "min": 125.0,
      "max": 125.0,
      "unit": "kPa"
    },
    "temperatureC": 25.0,
    "temperatureRange": {
      "min": 25.0,
      "max": 25.0,
      "unit": ""
    },
    "speed_mm_s": {
      "min": 8.333,
      "max": 8.333,
      "unit": ""
    },
    "needle": {
      "kind": "diameter_um",
      "diameter_um": 600.0,
      "geometry": "conical",
      "raw": "600 μm Conical"
    },
    "cells": null,
    "notes": ""
  },
  {
    "id": "cect_0426",
    "doi": "10.1007/s10856-019-6233-y",
    "components": [
      {
        "material": "Collagen",
        "value": 2.0,
        "unit": "%w",
        "spec": "2 wt%"
      }
    ],
    "pressure": null,
    "temperatureC": 15.0,
    "temperatureRange": {
      "min": 15.0,
      "max": 15.0,
      "unit": ""
    },
    "speed_mm_s": null,
    "needle": {
      "kind": "unknown",
      "raw": "27 Gauge Conical"
    },
    "cells": {
      "cellType": "NIH 3T3 Fibroblasts",
      "density_M_per_mL": 0.5
    },
    "notes": "Used a specialty ink from 3D bio referrred to as Viscoll Collagen"
  },
  {
    "id": "cect_0427",
    "doi": "10.1007/s10856-019-6233-y",
    "components": [
      {
        "material": "Collagen",
        "value": 3.0,
        "unit": "%w",
        "spec": "3 wt%"
      }
    ],
    "pressure": null,
    "temperatureC": 15.0,
    "temperatureRange": {
      "min": 15.0,
      "max": 15.0,
      "unit": ""
    },
    "speed_mm_s": null,
    "needle": {
      "kind": "unknown",
      "raw": "27 Gauge Conical"
    },
    "cells": {
      "cellType": "NIH 3T3 Fibroblasts",
      "density_M_per_mL": 0.5
    },
    "notes": "Used a specialty ink from 3D bio referrred to as Viscoll Collagen"
  },
  {
    "id": "cect_0428",
    "doi": "10.1007/s10856-019-6233-y",
    "components": [
      {
        "material": "Collagen",
        "value": 4.0,
        "unit": "%w",
        "spec": "4 wt%"
      }
    ],
    "pressure": null,
    "temperatureC": 15.0,
    "temperatureRange": {
      "min": 15.0,
      "max": 15.0,
      "unit": ""
    },
    "speed_mm_s": null,
    "needle": {
      "kind": "unknown",
      "raw": "27 Gauge Conical"
    },
    "cells": {
      "cellType": "NIH 3T3 Fibroblasts",
      "density_M_per_mL": 0.5
    },
    "notes": "Used a specialty ink from 3D bio referrred to as Viscoll Collagen"
  },
  {
    "id": "cect_0429",
    "doi": "10.1088/1758-5090/abc39b",
    "components": [
      {
        "material": "Gellan Gum",
        "value": 3.0,
        "unit": "%w",
        "spec": "3 wt%"
      },
      {
        "material": "Alginate",
        "value": 2.0,
        "unit": "%w",
        "spec": "2 wt%"
      }
    ],
    "pressure": {
      "min": 26.0,
      "max": 26.0,
      "unit": "kPa"
    },
    "temperatureC": 25.0,
    "temperatureRange": {
      "min": 25.0,
      "max": 25.0,
      "unit": ""
    },
    "speed_mm_s": {
      "min": 13.34,
      "max": 13.34,
      "unit": ""
    },
    "needle": {
      "kind": "diameter_um",
      "diameter_um": 410.0,
      "geometry": "conical",
      "raw": "410 μm Conical"
    },
    "cells": null,
    "notes": ""
  },
  {
    "id": "cect_0430",
    "doi": "10.1088/1758-5090/abc39b",
    "components": [
      {
        "material": "Gellan Gum",
        "value": 4.0,
        "unit": "%w",
        "spec": "4 wt%"
      },
      {
        "material": "Alginate",
        "value": 2.0,
        "unit": "%w",
        "spec": "2 wt%"
      }
    ],
    "pressure": {
      "min": 26.0,
      "max": 26.0,
      "unit": "kPa"
    },
    "temperatureC": 25.0,
    "temperatureRange": {
      "min": 25.0,
      "max": 25.0,
      "unit": ""
    },
    "speed_mm_s": {
      "min": 13.34,
      "max": 13.34,
      "unit": ""
    },
    "needle": {
      "kind": "diameter_um",
      "diameter_um": 410.0,
      "geometry": "conical",
      "raw": "410 μm Conical"
    },
    "cells": null,
    "notes": ""
  },
  {
    "id": "cect_0431",
    "doi": "10.1088/1758-5090/abc39b",
    "components": [
      {
        "material": "Gellan Gum",
        "value": 3.0,
        "unit": "%w",
        "spec": "3 wt%"
      },
      {
        "material": "Alginate",
        "value": 2.0,
        "unit": "%w",
        "spec": "2 wt%"
      },
      {
        "material": "Hydroxyapatite",
        "value": 5.0,
        "unit": "%w",
        "spec": "5 wt%"
      }
    ],
    "pressure": {
      "min": 26.0,
      "max": 26.0,
      "unit": "kPa"
    },
    "temperatureC": 25.0,
    "temperatureRange": {
      "min": 25.0,
      "max": 25.0,
      "unit": ""
    },
    "speed_mm_s": {
      "min": 13.34,
      "max": 13.34,
      "unit": ""
    },
    "needle": {
      "kind": "diameter_um",
      "diameter_um": 410.0,
      "geometry": "conical",
      "raw": "410 μm Conical"
    },
    "cells": null,
    "notes": ""
  },
  {
    "id": "cect_0432",
    "doi": "10.1088/1758-5090/abc39b",
    "components": [
      {
        "material": "Gelatin",
        "value": 7.0,
        "unit": "%w",
        "spec": "7 wt%"
      },
      {
        "material": "Alginate",
        "value": 1.0,
        "unit": "%w",
        "spec": "1 wt%"
      }
    ],
    "pressure": {
      "min": 26.0,
      "max": 26.0,
      "unit": "kPa"
    },
    "temperatureC": 25.0,
    "temperatureRange": {
      "min": 25.0,
      "max": 25.0,
      "unit": ""
    },
    "speed_mm_s": {
      "min": 13.34,
      "max": 13.34,
      "unit": ""
    },
    "needle": {
      "kind": "diameter_um",
      "diameter_um": 410.0,
      "geometry": "conical",
      "raw": "410 μm Conical"
    },
    "cells": null,
    "notes": ""
  },
  {
    "id": "cect_0433",
    "doi": "10.1088/1758-5090/abc39b",
    "components": [
      {
        "material": "Gelatin Methacrylated",
        "value": 7.5,
        "unit": "%w",
        "spec": "7.5 wt%"
      },
      {
        "material": "Laponite",
        "value": 1.0,
        "unit": "%w",
        "spec": "1 wt%"
      }
    ],
    "pressure": {
      "min": 26.0,
      "max": 26.0,
      "unit": "kPa"
    },
    "temperatureC": 25.0,
    "temperatureRange": {
      "min": 25.0,
      "max": 25.0,
      "unit": ""
    },
    "speed_mm_s": {
      "min": 13.34,
      "max": 13.34,
      "unit": ""
    },
    "needle": {
      "kind": "diameter_um",
      "diameter_um": 410.0,
      "geometry": "conical",
      "raw": "410 μm Conical"
    },
    "cells": null,
    "notes": ""
  },
  {
    "id": "cect_0434",
    "doi": "10.1016/j.carbpol.2020.116211",
    "components": [
      {
        "material": "Alginate",
        "value": 0.01,
        "unit": "%w",
        "spec": "0.01 wt%"
      },
      {
        "material": "Clay",
        "value": 0.25,
        "unit": "%w",
        "spec": "0.25 wt%"
      }
    ],
    "pressure": {
      "min": 22.0,
      "max": 25.0,
      "unit": "psi"
    },
    "temperatureC": 25.0,
    "temperatureRange": {
      "min": 25.0,
      "max": 25.0,
      "unit": ""
    },
    "speed_mm_s": {
      "min": 15.0,
      "max": 15.0,
      "unit": ""
    },
    "needle": {
      "kind": "diameter_um",
      "diameter_um": 1000.0,
      "geometry": "cylindrical",
      "raw": "1000 μm"
    },
    "cells": null,
    "notes": "the clay used was dimethyl dihydrogenated tallow modified montmorillonite clay (Cloisite® 20A). Electron beam irradation was implemented to crosslink the ink"
  },
  {
    "id": "cect_0435",
    "doi": "10.1021/am503878d",
    "components": [
      {
        "material": "Alginate",
        "value": 3.1,
        "unit": "%w",
        "spec": "3.1 wt%"
      },
      {
        "material": "Ethylene Glycol",
        "value": 25.8,
        "unit": "",
        "spec": "25.8 vol %"
      }
    ],
    "pressure": {
      "min": 0.6,
      "max": 0.6,
      "unit": "bar"
    },
    "temperatureC": 25.0,
    "temperatureRange": {
      "min": 25.0,
      "max": 25.0,
      "unit": ""
    },
    "speed_mm_s": {
      "min": 5.0,
      "max": 5.0,
      "unit": ""
    },
    "needle": {
      "kind": "unknown",
      "raw": "23 Gauge"
    },
    "cells": null,
    "notes": "Support Alginate Gel"
  },
  {
    "id": "cect_0436",
    "doi": "10.1088/1758-5090/8/2/025016",
    "components": [
      {
        "material": "Alginate",
        "value": 3.0,
        "unit": "%w",
        "spec": "3 wt%"
      },
      {
        "material": "Gelatin",
        "value": 10.0,
        "unit": "%w",
        "spec": "10 wt%"
      }
    ],
    "pressure": {
      "min": 15.0,
      "max": 15.0,
      "unit": "psi"
    },
    "temperatureC": 37.0,
    "temperatureRange": {
      "min": 37.0,
      "max": 37.0,
      "unit": ""
    },
    "speed_mm_s": {
      "min": 1.0,
      "max": 1.0,
      "unit": ""
    },
    "needle": {
      "kind": "unknown",
      "raw": "25 Gauge Cylindrical"
    },
    "cells": null,
    "notes": "Scaffold was printed into a carbopol bath"
  },
  {
    "id": "cect_0437",
    "doi": "10.1080/09205063.2019.1627651",
    "components": [
      {
        "material": "Gelatin",
        "value": 10.0,
        "unit": "%w",
        "spec": "10 wt%"
      },
      {
        "material": "Oxidized Nanocellulose",
        "value": 10.0,
        "unit": "%w",
        "spec": "10 wt%"
      }
    ],
    "pressure": {
      "min": 210.0,
      "max": 210.0,
      "unit": "kPa"
    },
    "temperatureC": 14.0,
    "temperatureRange": {
      "min": 14.0,
      "max": 14.0,
      "unit": ""
    },
    "speed_mm_s": null,
    "needle": {
      "kind": "diameter_um",
      "diameter_um": 210.0,
      "geometry": "cylindrical",
      "raw": "210 μm"
    },
    "cells": null,
    "notes": "Crosslinking occurred prior to printing for 30 minutes"
  },
  {
    "id": "cect_0438",
    "doi": "10.1088/1758-5090/ab15a9",
    "components": [
      {
        "material": "dECM Small Intestinal Submucosa",
        "value": 2.5,
        "unit": "%w",
        "spec": "2.5 wt%"
      },
      {
        "material": "Pepsin",
        "value": 0.25,
        "unit": "%w",
        "spec": "0.25 wt%"
      }
    ],
    "pressure": {
      "min": 25.0,
      "max": 25.0,
      "unit": "kPa"
    },
    "temperatureC": 25.0,
    "temperatureRange": {
      "min": 25.0,
      "max": 25.0,
      "unit": ""
    },
    "speed_mm_s": {
      "min": 5.0,
      "max": 5.0,
      "unit": ""
    },
    "needle": {
      "kind": "diameter_um",
      "diameter_um": 360.0,
      "geometry": "cylindrical",
      "raw": "360 μm Cylindrical"
    },
    "cells": null,
    "notes": ""
  },
  {
    "id": "cect_0439",
    "doi": "10.1039/c3bm00012e",
    "components": [
      {
        "material": "Alginate",
        "value": 2.0,
        "unit": "%w",
        "spec": "2 wt%"
      },
      {
        "material": "Gelatin",
        "value": 10.0,
        "unit": "%w",
        "spec": "10 wt%"
      }
    ],
    "pressure": {
      "min": 8.0,
      "max": 8.0,
      "unit": "psi"
    },
    "temperatureC": 5.0,
    "temperatureRange": {
      "min": 5.0,
      "max": 5.0,
      "unit": ""
    },
    "speed_mm_s": {
      "min": 1.67,
      "max": 1.67,
      "unit": ""
    },
    "needle": {
      "kind": "diameter_um",
      "diameter_um": 200.0,
      "geometry": "cylindrical",
      "raw": "200 μm Cylindrical"
    },
    "cells": null,
    "notes": ""
  },
  {
    "id": "cect_0440",
    "doi": "10.1039/c3bm00012e",
    "components": [
      {
        "material": "Alginate",
        "value": 4.0,
        "unit": "%w",
        "spec": "4 wt%"
      },
      {
        "material": "Gelatin",
        "value": 10.0,
        "unit": "%w",
        "spec": "10 wt%"
      }
    ],
    "pressure": {
      "min": 9.5,
      "max": 9.5,
      "unit": "psi"
    },
    "temperatureC": 5.0,
    "temperatureRange": {
      "min": 5.0,
      "max": 5.0,
      "unit": ""
    },
    "speed_mm_s": {
      "min": 1.67,
      "max": 1.67,
      "unit": ""
    },
    "needle": {
      "kind": "diameter_um",
      "diameter_um": 200.0,
      "geometry": "cylindrical",
      "raw": "200 μm Cylindrical"
    },
    "cells": null,
    "notes": "Primary Myoblasts (0.5)"
  },
  {
    "id": "cect_0441",
    "doi": "10.1016/jijbiomac.2020.08.180",
    "components": [
      {
        "material": "Chitosan",
        "value": 10.0,
        "unit": "%w",
        "spec": "10 wt%"
      }
    ],
    "pressure": {
      "min": 3.5,
      "max": 3.5,
      "unit": "bar"
    },
    "temperatureC": 37.0,
    "temperatureRange": {
      "min": 37.0,
      "max": 37.0,
      "unit": ""
    },
    "speed_mm_s": {
      "min": 10.0,
      "max": 10.0,
      "unit": ""
    },
    "needle": {
      "kind": "diameter_um",
      "diameter_um": 250.0,
      "geometry": "conical",
      "raw": "250 μm Conical"
    },
    "cells": null,
    "notes": ""
  },
  {
    "id": "cect_0442",
    "doi": "10.1002/adma.201703404",
    "components": [
      {
        "material": "Gelatin Allylated",
        "value": 30.0,
        "unit": "%w",
        "spec": "30 wt%"
      }
    ],
    "pressure": {
      "min": 2.1,
      "max": 2.1,
      "unit": "bar"
    },
    "temperatureC": 7.0,
    "temperatureRange": {
      "min": 4.0,
      "max": 7.0,
      "unit": ""
    },
    "speed_mm_s": {
      "min": 5.0,
      "max": 5.0,
      "unit": ""
    },
    "needle": {
      "kind": "unknown",
      "raw": "23 Gauge Cylindrical"
    },
    "cells": {
      "cellType": "Human Articular Chondrocytes",
      "density_M_per_mL": 3.0
    },
    "notes": "Crosslinked with Irgacure 2959 for 3 minutes after printing."
  },
  {
    "id": "cect_0443",
    "doi": "10.3389/fbioe.2020.00217",
    "components": [
      {
        "material": "Calcium Phosphate Cement",
        "value": 100.0,
        "unit": "%w",
        "spec": "100 wt%"
      }
    ],
    "pressure": {
      "min": 150.0,
      "max": 150.0,
      "unit": "kPa"
    },
    "temperatureC": 25.0,
    "temperatureRange": {
      "min": 25.0,
      "max": 25.0,
      "unit": ""
    },
    "speed_mm_s": {
      "min": 10.0,
      "max": 10.0,
      "unit": ""
    },
    "needle": {
      "kind": "diameter_um",
      "diameter_um": 230.0,
      "geometry": "conical",
      "raw": "230 μm Conical"
    },
    "cells": null,
    "notes": ""
  },
  {
    "id": "cect_0444",
    "doi": "10.3389/fbioe.2020.00217",
    "components": [
      {
        "material": "Methylcellulose",
        "value": 10.0,
        "unit": "%w",
        "spec": "10 wt%"
      }
    ],
    "pressure": {
      "min": 180.0,
      "max": 180.0,
      "unit": "kPa"
    },
    "temperatureC": 25.0,
    "temperatureRange": {
      "min": 25.0,
      "max": 25.0,
      "unit": ""
    },
    "speed_mm_s": {
      "min": 10.0,
      "max": 10.0,
      "unit": ""
    },
    "needle": {
      "kind": "diameter_um",
      "diameter_um": 410.0,
      "geometry": "conical",
      "raw": "410 μm Conical"
    },
    "cells": null,
    "notes": "Sacrificial ink"
  },
  {
    "id": "cect_0445",
    "doi": "10.1088/1758-5090/ab1d44",
    "components": [
      {
        "material": "Poly(DTD DD) [100 wt%]",
        "value": null,
        "unit": "",
        "spec": ""
      }
    ],
    "pressure": {
      "min": 9.0,
      "max": 9.0,
      "unit": "bar"
    },
    "temperatureC": 150.0,
    "temperatureRange": {
      "min": 150.0,
      "max": 150.0,
      "unit": ""
    },
    "speed_mm_s": {
      "min": 1.0,
      "max": 2.5,
      "unit": ""
    },
    "needle": {
      "kind": "diameter_um",
      "diameter_um": 400.0,
      "geometry": "cylindrical",
      "raw": "400 μm Cylindrical"
    },
    "cells": null,
    "notes": ""
  },
  {
    "id": "cect_0446",
    "doi": "10.1088/1758-5090/ab1d44",
    "components": [
      {
        "material": "PLLA",
        "value": 100.0,
        "unit": "%w",
        "spec": "100 wt%"
      }
    ],
    "pressure": {
      "min": 9.0,
      "max": 9.0,
      "unit": "bar"
    },
    "temperatureC": 200.0,
    "temperatureRange": {
      "min": 200.0,
      "max": 200.0,
      "unit": ""
    },
    "speed_mm_s": {
      "min": 2.0,
      "max": 12.0,
      "unit": ""
    },
    "needle": {
      "kind": "diameter_um",
      "diameter_um": 500.0,
      "geometry": "cylindrical",
      "raw": "500 μm Cylindrical"
    },
    "cells": null,
    "notes": ""
  },
  {
    "id": "cect_0447",
    "doi": "10.1016/j.msec.2019.110510",
    "components": [
      {
        "material": "Gellan Gum Methacrylated",
        "value": 4.0,
        "unit": "%w",
        "spec": "4 wt%"
      },
      {
        "material": "Hyaluronic Acid Methacrylated",
        "value": 1.5,
        "unit": "%w",
        "spec": "1.5 wt%"
      },
      {
        "material": "Hydroxyapatite",
        "value": 25.0,
        "unit": "%w",
        "spec": "25 wt%"
      }
    ],
    "pressure": {
      "min": 103.0,
      "max": 103.0,
      "unit": "kPa"
    },
    "temperatureC": 25.0,
    "temperatureRange": {
      "min": 25.0,
      "max": 25.0,
      "unit": ""
    },
    "speed_mm_s": {
      "min": 3.5833,
      "max": 3.5833,
      "unit": ""
    },
    "needle": {
      "kind": "diameter_um",
      "diameter_um": 410.0,
      "geometry": "cylindrical",
      "raw": "410 μm Cylindrical"
    },
    "cells": null,
    "notes": "Crosslinking with Irgacure 2959 at 0.05wt% continued for 5 minute at the top layer."
  },
  {
    "id": "cect_0448",
    "doi": "10.1016/j.msec.2019.110510",
    "components": [
      {
        "material": "Gellan Gum Methacrylated",
        "value": 4.0,
        "unit": "%w",
        "spec": "4 wt%"
      },
      {
        "material": "Hyaluronic Acid Methacrylated",
        "value": 1.5,
        "unit": "%w",
        "spec": "1.5 wt%"
      }
    ],
    "pressure": {
      "min": 25.0,
      "max": 25.0,
      "unit": "kPa"
    },
    "temperatureC": 25.0,
    "temperatureRange": {
      "min": 25.0,
      "max": 25.0,
      "unit": ""
    },
    "speed_mm_s": {
      "min": 6.6667,
      "max": 6.6667,
      "unit": ""
    },
    "needle": {
      "kind": "diameter_um",
      "diameter_um": 410.0,
      "geometry": "cylindrical",
      "raw": "410 μm Cylindrical"
    },
    "cells": {
      "cellType": "Primary Bovine Chondrocytes",
      "density_M_per_mL": 10.0
    },
    "notes": "Crosslinking with Irgacure 2959 at 0.05wt% continued for 5 minute at the top layer."
  },
  {
    "id": "cect_0449",
    "doi": "10.1016/j.msec.2017.05.144",
    "components": [
      {
        "material": "Gelatin",
        "value": 10.0,
        "unit": "%w",
        "spec": "10 wt%"
      },
      {
        "material": "Alginate",
        "value": 2.0,
        "unit": "%w",
        "spec": "2 wt%"
      }
    ],
    "pressure": {
      "min": 15.0,
      "max": 15.0,
      "unit": "psi"
    },
    "temperatureC": 37.0,
    "temperatureRange": {
      "min": 37.0,
      "max": 37.0,
      "unit": ""
    },
    "speed_mm_s": {
      "min": 2.0,
      "max": 2.0,
      "unit": ""
    },
    "needle": {
      "kind": "unknown",
      "raw": "25 Gauge Cylindrical"
    },
    "cells": {
      "cellType": "NIH 3T3 Fibroblasts",
      "density_M_per_mL": 5.0
    },
    "notes": "Printed into a laponite bath"
  },
  {
    "id": "cect_0450",
    "doi": "10.1088/1758-5090/ab69d9",
    "components": [
      {
        "material": "Alpha Tricalcium Phosphate",
        "value": 66.0,
        "unit": "%w",
        "spec": "66 wt%"
      },
      {
        "material": "Hydroxyapatite",
        "value": 4.0,
        "unit": "%w",
        "spec": "4 wt%"
      },
      {
        "material": "Pluronic F127",
        "value": 40.0,
        "unit": "%w",
        "spec": "40 wt%"
      }
    ],
    "pressure": {
      "min": 200.0,
      "max": 200.0,
      "unit": "kPa"
    },
    "temperatureC": 25.0,
    "temperatureRange": {
      "min": 20.0,
      "max": 25.0,
      "unit": ""
    },
    "speed_mm_s": {
      "min": 2.0,
      "max": 2.0,
      "unit": ""
    },
    "needle": {
      "kind": "diameter_um",
      "diameter_um": 250.0,
      "geometry": "conical",
      "raw": "250 μm Conical"
    },
    "cells": null,
    "notes": ""
  },
  {
    "id": "cect_0451",
    "doi": "10.1088/1758-5090/ab736e",
    "components": [
      {
        "material": "Alginate",
        "value": 5.0,
        "unit": "%w",
        "spec": "5 wt%"
      },
      {
        "material": "Xanthan Gum",
        "value": 6.0,
        "unit": "%w",
        "spec": "6 wt%"
      },
      {
