Repository: quantisbia/bia4

# BIA OS — Biofabrication Operating System

> Plataforma de IA científica para formulação de biomateriais, geração de geometrias 3D
> e otimização de bioimpressão. Desenvolvida pela **Quantis Biotechnology**.

---

## 🎯 Visão Geral

- **Nome:** BIA OS — Biofabrication Operating System · Powered by Quantis Biotechnology (BIA = Biofabrication Intelligent Assistant)
- **Stack:** Next.js 14 + TypeScript + TailwindCSS + Prisma + Gemini 2.5 Flash + Claude Sonnet 4.5 (geração de modelo 3D via IA · R12.56)
- **Foco:** Acelerar pesquisa em medicina regenerativa com IA + ferramentas científicas integradas
- **Status:** ✅ Operacional em produção

---

File: scripts/material-database.debug.json (part 10 of 17)
[
        "material": "Carboxylated Cellulose",
        "value": 55.0,
        "unit": "%w",
        "spec": "55 wt%"
      }
    ],
    "pressure": {
      "min": 45.0,
      "max": 95.0,
      "unit": "kPa"
    },
    "temperatureC": 25.0,
    "temperatureRange": {
      "min": 25.0,
      "max": 25.0,
      "unit": ""
    },
    "speed_mm_s": {
      "min": 1.0,
      "max": 1.0,
      "unit": ""
    },
    "needle": {
      "kind": "diameter_um",
      "diameter_um": 410.0,
      "geometry": "conical",
      "raw": "410 μm Conical"
    },
    "cells": null,
    "notes": ""
  },
  {
    "id": "cect_0452",
    "doi": "10.1088/1758-5090/aba2f7",
    "components": [
      {
        "material": "Hyaluronic Acid Mono-Aldehyde",
        "value": 50.0,
        "unit": "%w",
        "spec": "50 wt%"
      },
      {
        "material": "Carboxymethyl Cellulose Carbohydrazide",
        "value": 50.0,
        "unit": "%w",
        "spec": "50 wt%"
      }
    ],
    "pressure": {
      "min": 250.0,
      "max": 250.0,
      "unit": "kPa"
    },
    "temperatureC": 37.0,
    "temperatureRange": {
      "min": 37.0,
      "max": 37.0,
      "unit": ""
    },
    "speed_mm_s": {
      "min": 2.5,
      "max": 2.5,
      "unit": ""
    },
    "needle": {
      "kind": "unknown",
      "raw": "27 Gauge Cylindrical"
    },
    "cells": null,
    "notes": "NIH 3T3 Fibroblasts (0.1)"
  },
  {
    "id": "cect_0453",
    "doi": "10.1111/iej.12799",
    "components": [
      {
        "material": "PCL",
        "value": 40.0,
        "unit": "%w",
        "spec": "40 wt%"
      },
      {
        "material": "Biodentine",
        "value": 60.0,
        "unit": "%w",
        "spec": "60 wt%"
      }
    ],
    "pressure": {
      "min": 500.0,
      "max": 500.0,
      "unit": "kPa"
    },
    "temperatureC": 95.0,
    "temperatureRange": {
      "min": 95.0,
      "max": 95.0,
      "unit": ""
    },
    "speed_mm_s": {
      "min": 1.0,
      "max": 1.0,
      "unit": ""
    },
    "needle": {
      "kind": "unknown",
      "raw": "Cylindrical"
    },
    "cells": null,
    "notes": ""
  },
  {
    "id": "cect_0454",
    "doi": "10.1111/iej.12799",
    "components": [
      {
        "material": "PCL",
        "value": 100.0,
        "unit": "%w",
        "spec": "100 wt%"
      }
    ],
    "pressure": {
      "min": 500.0,
      "max": 500.0,
      "unit": "kPa"
    },
    "temperatureC": 95.0,
    "temperatureRange": {
      "min": 95.0,
      "max": 95.0,
      "unit": ""
    },
    "speed_mm_s": {
      "min": 5.0,
      "max": 5.0,
      "unit": ""
    },
    "needle": {
      "kind": "unknown",
      "raw": "Cylindrical"
    },
    "cells": null,
    "notes": ""
  },
  {
    "id": "cect_0455",
    "doi": "10.1088/1758-5090/aa869f",
    "components": [
      {
        "material": "PEGDA",
        "value": 20.0,
        "unit": "%w",
        "spec": "20 wt%"
      },
      {
        "material": "Alginate",
        "value": 1.0,
        "unit": "%w",
        "spec": "1 wt%"
      }
    ],
    "pressure": {
      "min": 3.5,
      "max": 6.5,
      "unit": "psi"
    },
    "temperatureC": 25.0,
    "temperatureRange": {
      "min": 25.0,
      "max": 25.0,
      "unit": ""
    },
    "speed_mm_s": null,
    "needle": {
      "kind": "unknown",
      "raw": "32 Gauge Cylindrical"
    },
    "cells": null,
    "notes": ""
  },
  {
    "id": "cect_0456",
    "doi": "10.1088/1758-5090/aa869f",
    "components": [
      {
        "material": "PEGDA",
        "value": 20.0,
        "unit": "%w",
        "spec": "20 wt%"
      },
      {
        "material": "Xanthan Gum",
        "value": 0.5,
        "unit": "%w",
        "spec": "0.5 wt%"
      }
    ],
    "pressure": {
      "min": 3.5,
      "max": 5.0,
      "unit": "psi"
    },
    "temperatureC": 25.0,
    "temperatureRange": {
      "min": 25.0,
      "max": 25.0,
      "unit": ""
    },
    "speed_mm_s": null,
    "needle": {
      "kind": "unknown",
      "raw": "32 Gauge Cylindrical"
    },
    "cells": null,
    "notes": ""
  },
  {
    "id": "cect_0457",
    "doi": "10.1088/1758-5090/aa869f",
    "components": [
      {
        "material": "Gelatin Methacrylated",
        "value": 15.0,
        "unit": "%w",
        "spec": "15 wt%"
      }
    ],
    "pressure": {
      "min": 10.0,
      "max": 12.0,
      "unit": "psi"
    },
    "temperatureC": 25.0,
    "temperatureRange": {
      "min": 25.0,
      "max": 25.0,
      "unit": ""
    },
    "speed_mm_s": null,
    "needle": {
      "kind": "unknown",
      "raw": "32 Gauge Cylindrical"
    },
    "cells": null,
    "notes": ""
  },
  {
    "id": "cect_0458",
    "doi": "10.1088/1758-5090/aba411",
    "components": [
      {
        "material": "dECM Porcine Tendon",
        "value": 3.0,
        "unit": "%w",
        "spec": "3 wt%"
      }
    ],
    "pressure": {
      "min": 230.0,
      "max": 230.0,
      "unit": "kPa"
    },
    "temperatureC": 16.0,
    "temperatureRange": {
      "min": 16.0,
      "max": 16.0,
      "unit": ""
    },
    "speed_mm_s": {
      "min": 15.0,
      "max": 15.0,
      "unit": ""
    },
    "needle": {
      "kind": "diameter_um",
      "diameter_um": 200.0,
      "geometry": "cylindrical",
      "raw": "200 μm Cylindrical"
    },
    "cells": {
      "cellType": "Primary Rat Bone Marrow Mesenchymal Stem Cells",
      "density_M_per_mL": 3.0
    },
    "notes": "The dECM was derived from porcine tendon. Additionally, this ink was classified as a high viscosity ink."
  },
  {
    "id": "cect_0459",
    "doi": "10.1088/1758-5090/aba411",
    "components": [
      {
        "material": "dECM Porcine Tendon",
        "value": 3.0,
        "unit": "%w",
        "spec": "3 wt%"
      }
    ],
    "pressure": {
      "min": 40.0,
      "max": 40.0,
      "unit": "kPa"
    },
    "temperatureC": 16.0,
    "temperatureRange": {
      "min": 16.0,
      "max": 16.0,
      "unit": ""
    },
    "speed_mm_s": {
      "min": 15.0,
      "max": 15.0,
      "unit": ""
    },
    "needle": {
      "kind": "diameter_um",
      "diameter_um": 200.0,
      "geometry": "cylindrical",
      "raw": "200 μm Cylindrical"
    },
    "cells": {
      "cellType": "Primary Rat Bone Marrow Mesenchymal Stem Cells",
      "density_M_per_mL": 3.0
    },
    "notes": "The dECM was derived from porcine tendon. Additionally, this ink was classified as a high viscosity ink."
  },
  {
    "id": "cect_0460",
    "doi": "10.1088/1758-5090/aba411",
    "components": [
      {
        "material": "dECM Porcine Tendon",
        "value": 3.0,
        "unit": "%w",
        "spec": "3 wt%"
      }
    ],
    "pressure": {
      "min": 10.0,
      "max": 10.0,
      "unit": "kPa"
    },
    "temperatureC": 16.0,
    "temperatureRange": {
      "min": 16.0,
      "max": 16.0,
      "unit": ""
    },
    "speed_mm_s": {
      "min": 15.0,
      "max": 15.0,
      "unit": ""
    },
    "needle": {
      "kind": "diameter_um",
      "diameter_um": 200.0,
      "geometry": "conical",
      "raw": "200 μm Conical"
    },
    "cells": {
      "cellType": "Primary Rat Bone Marrow Mesenchymal Stem Cells",
      "density_M_per_mL": 3.0
    },
    "notes": "The dECM was derived from porcine tendon. Additionally, this ink was classified as a high viscosity ink."
  },
  {
    "id": "cect_0461",
    "doi": "10.1007/s10439-016-1685-4",
    "components": [
      {
        "material": "Alpha Tricalcium Phosphate",
        "value": 60.0,
        "unit": "%w",
        "spec": "60 wt%"
      },
      {
        "material": "Calcium Hydrogen Phosphate",
        "value": 26.0,
        "unit": "%w",
        "spec": "26 wt%"
      },
      {
        "material": "Calcium Carbonate",
        "value": 10.0,
        "unit": "%w",
        "spec": "10 wt%"
      },
      {
        "material": "Hyaluronic Acid",
        "value": 4.0,
        "unit": "%w",
        "spec": "4 wt%"
      }
    ],
    "pressure": {
      "min": 250.0,
      "max": 250.0,
      "unit": "kPa"
    },
    "temperatureC": 25.0,
    "temperatureRange": {
      "min": 25.0,
      "max": 25.0,
      "unit": ""
    },
    "speed_mm_s": {
      "min": 12.0,
      "max": 12.0,
      "unit": ""
    },
    "needle": {
      "kind": "diameter_um",
      "diameter_um": 330.0,
      "geometry": "conical",
      "raw": "330 μm Conical"
    },
    "cells": null,
    "notes": "the carrier liquid was prepared from Miglyol 812, Tween 80 and Amphisol A."
  },
  {
    "id": "cect_0462",
    "doi": "10.1007/s10439-016-1685-4",
    "components": [
      {
        "material": "Alginate",
        "value": 16.7,
        "unit": "%w",
        "spec": "16.7 wt%"
      }
    ],
    "pressure": {
      "min": 400.0,
      "max": 430.0,
      "unit": "kPa"
    },
    "temperatureC": 25.0,
    "temperatureRange": {
      "min": 25.0,
      "max": 25.0,
      "unit": ""
    },
    "speed_mm_s": {
      "min": 4.5,
      "max": 4.5,
      "unit": ""
    },
    "needle": {
      "kind": "diameter_um",
      "diameter_um": 250.0,
      "geometry": "conical",
      "raw": "250 μm Conical"
    },
    "cells": null,
    "notes": "Crosslinked with 1M CaCl2 for 10 minutes post printing."
  },
  {
    "id": "cect_0463",
    "doi": "10.1007/s10439-016-1685-4",
    "components": [
      {
        "material": "Alginate",
        "value": 12.548,
        "unit": "%w",
        "spec": "12.548 wt%"
      },
      {
        "material": "Gellan Gum",
        "value": 1.716,
        "unit": "%w",
        "spec": "1.716 wt%"
      }
    ],
    "pressure": {
      "min": 450.0,
      "max": 450.0,
      "unit": "kPa"
    },
    "temperatureC": 25.0,
    "temperatureRange": {
      "min": 25.0,
      "max": 25.0,
      "unit": ""
    },
    "speed_mm_s": {
      "min": 4.0,
      "max": 4.0,
      "unit": ""
    },
    "needle": {
      "kind": "diameter_um",
      "diameter_um": 410.0,
      "geometry": "conical",
      "raw": "410 μm Conical"
    },
    "cells": null,
    "notes": "Crosslinked with 1M CaCl2 for 10 minutes post printing."
  },
  {
    "id": "cect_0464",
    "doi": "10.1007/s10439-016-1685-4",
    "components": [
      {
        "material": "Alginate",
        "value": 12.548,
        "unit": "%w",
        "spec": "12.548 wt%"
      },
      {
        "material": "Gellan Gum",
        "value": 1.716,
        "unit": "%w",
        "spec": "1.716 wt%"
      }
    ],
    "pressure": {
      "min": 400.0,
      "max": 430.0,
      "unit": "kPa"
    },
    "temperatureC": 25.0,
    "temperatureRange": {
      "min": 25.0,
      "max": 25.0,
      "unit": ""
    },
    "speed_mm_s": {
      "min": 4.5,
      "max": 4.5,
      "unit": ""
    },
    "needle": {
      "kind": "diameter_um",
      "diameter_um": 250.0,
      "geometry": "conical",
      "raw": "250 μm Conical"
    },
    "cells": null,
    "notes": "Crosslinked with 1M CaCl2 for 10 minutes post printing."
  },
  {
    "id": "cect_0465",
    "doi": "10.1007/s10439-016-1685-4",
    "components": [
      {
        "material": "Alpha Tricalcium Phosphate",
        "value": 60.0,
        "unit": "%w",
        "spec": "60 wt%"
      },
      {
        "material": "Calcium Hydrogen Phosphate",
        "value": 26.0,
        "unit": "%w",
        "spec": "26 wt%"
      },
      {
        "material": "Calcium Carbonate",
        "value": 10.0,
        "unit": "%w",
        "spec": "10 wt%"
      },
      {
        "material": "Hyaluronic Acid Precipitated",
        "value": 4.0,
        "unit": "%w",
        "spec": "4 wt%"
      }
    ],
    "pressure": {
      "min": 250.0,
      "max": 250.0,
      "unit": "kPa"
    },
    "temperatureC": 25.0,
    "temperatureRange": {
      "min": 25.0,
      "max": 25.0,
      "unit": ""
    },
    "speed_mm_s": {
      "min": 9.0,
      "max": 9.0,
      "unit": ""
    },
    "needle": {
      "kind": "diameter_um",
      "diameter_um": 230.0,
      "geometry": "conical",
      "raw": "230 μm Conical"
    },
    "cells": null,
    "notes": "the carrier liquid was prepared from Miglyol 812, Tween 80 and Amphisol A."
  },
  {
    "id": "cect_0466",
    "doi": "10.1021/acsami.7b16059",
    "components": [
      {
        "material": "Gelatin Methacrylated",
        "value": 5.0,
        "unit": "%w",
        "spec": "5 wt%"
      },
      {
        "material": "Gelatin",
        "value": 8.0,
        "unit": "%w",
        "spec": "8 wt%"
      }
    ],
    "pressure": {
      "min": 300.0,
      "max": 300.0,
      "unit": "kPa"
    },
    "temperatureC": 25.0,
    "temperatureRange": {
      "min": 15.0,
      "max": 25.0,
      "unit": ""
    },
    "speed_mm_s": {
      "min": 1.666667,
      "max": 8.333333,
      "unit": ""
    },
    "needle": {
      "kind": "diameter_um",
      "diameter_um": 260.0,
      "geometry": "cylindrical",
      "raw": "260 μm Cylindrical"
    },
    "cells": null,
    "notes": "Primary Bone Marrow Stem Cells (5)"
  },
  {
    "id": "cect_0467",
    "doi": "10.1016/j.xphs.2018.08.026",
    "components": [
      {
        "material": "Hydroxypropyl Methylcellulose",
        "value": 30.0,
        "unit": "%w",
        "spec": "30 wt%"
      },
      {
        "material": "Mannitol",
        "value": 55.0,
        "unit": "%w",
        "spec": "55 wt%"
      },
      {
        "material": "Polyethylene Glycol",
        "value": 10.0,
        "unit": "%w",
        "spec": "10 wt%"
      },
      {
        "material": "Kollidon",
        "value": 5.0,
        "unit": "%w",
        "spec": "5 wt%"
      }
    ],
    "pressure": {
      "min": 30.0,
      "max": 60.0,
      "unit": "kPa"
    },
    "temperatureC": 25.0,
    "temperatureRange": {
      "min": 25.0,
      "max": 25.0,
      "unit": ""
    },
    "speed_mm_s": {
      "min": 10.0,
      "max": 10.0,
      "unit": ""
    },
    "needle": {
      "kind": "unknown",
      "raw": "20 Gauge"
    },
    "cells": null,
    "notes": ""
  },
  {
    "id": "cect_0468",
    "doi": "10.1016/j.xphs.2018.08.026",
    "components": [
      {
        "material": "Hydroxypropyl Methylcellulose",
        "value": 40.0,
        "unit": "%w",
        "spec": "40 wt%"
      },
      {
        "material": "Mannitol",
        "value": 45.0,
        "unit": "%w",
        "spec": "45 wt%"
      },
      {
        "material": "Polyethylene Glycol",
        "value": 10.0,
        "unit": "%w",
        "spec": "10 wt%"
      },
      {
        "material": "Kollidon",
        "value": 5.0,
        "unit": "%w",
        "spec": "5 wt%"
      }
    ],
    "pressure": {
      "min": 30.0,
      "max": 60.0,
      "unit": "kPa"
    },
    "temperatureC": 25.0,
    "temperatureRange": {
      "min": 25.0,
      "max": 25.0,
      "unit": ""
    },
    "speed_mm_s": {
      "min": 10.0,
      "max": 10.0,
      "unit": ""
    },
    "needle": {
      "kind": "unknown",
      "raw": "20 Gauge"
    },
    "cells": null,
    "notes": ""
  },
  {
    "id": "cect_0469",
    "doi": "10.1016/j.xphs.2018.08.026",
    "components": [
      {
        "material": "Hydroxypropyl Methylcellulose",
        "value": 50.0,
        "unit": "%w",
        "spec": "50 wt%"
      },
      {
        "material": "Mannitol",
        "value": 35.0,
        "unit": "%w",
        "spec": "35 wt%"
      },
      {
        "material": "Polyethylene Glycol",
        "value": 10.0,
        "unit": "%w",
        "spec": "10 wt%"
      },
      {
        "material": "Kollidon",
        "value": 5.0,
        "unit": "%w",
        "spec": "5 wt%"
      }
    ],
    "pressure": {
      "min": 30.0,
      "max": 60.0,
      "unit": "kPa"
    },
    "temperatureC": 25.0,
    "temperatureRange": {
      "min": 25.0,
      "max": 25.0,
      "unit": ""
    },
    "speed_mm_s": {
      "min": 10.0,
      "max": 10.0,
      "unit": ""
    },
    "needle": {
      "kind": "unknown",
      "raw": "20 Gauge"
    },
    "cells": null,
    "notes": ""
  },
  {
    "id": "cect_0470",
    "doi": "10.3390/pharmaceutics11070334",
    "components": [
      {
        "material": "Hydroxypropyl Cellulose",
        "value": 7.5,
        "unit": "%w",
        "spec": "7.5 wt%"
      },
      {
        "material": "Warfarin Sodium",
        "value": 0.75,
        "unit": "%w",
        "spec": "0.75 wt%"
      }
    ],
    "pressure": {
      "min": 25.0,
      "max": 25.0,
      "unit": "psi"
    },
    "temperatureC": 25.0,
    "temperatureRange": {
      "min": 25.0,
      "max": 25.0,
      "unit": ""
    },
    "speed_mm_s": {
      "min": 8.0,
      "max": 8.0,
      "unit": ""
    },
    "needle": {
      "kind": "unknown",
      "raw": "25 Gauge Cylindrical"
    },
    "cells": null,
    "notes": ""
  },
  {
    "id": "cect_0471",
    "doi": "10.1021/acsami.7b02398",
    "components": [
      {
        "material": "Alginate",
        "value": 8.0,
        "unit": "%w",
        "spec": "8 wt%"
      }
    ],
    "pressure": {
      "min": 20.0,
      "max": 20.0,
      "unit": "psi"
    },
    "temperatureC": null,
    "temperatureRange": null,
    "speed_mm_s": {
      "min": 2.0,
      "max": 2.0,
      "unit": ""
    },
    "needle": {
      "kind": "diameter_um",
      "diameter_um": 250.0,
      "geometry": "cylindrical",
      "raw": "250 μm Cylindrical"
    },
    "cells": null,
    "notes": "A laponite support bath was implemented"
  },
  {
    "id": "cect_0472",
    "doi": "10.1021/acsami.7b02398",
    "components": [
      {
        "material": "Gelatin",
        "value": 10.0,
        "unit": "%w",
        "spec": "10 wt%"
      },
      {
        "material": "Alginate",
        "value": 2.0,
        "unit": "%w",
        "spec": "2 wt%"
      }
    ],
    "pressure": {
      "min": 15.0,
      "max": 15.0,
      "unit": "psi"
    },
    "temperatureC": 37.0,
    "temperatureRange": {
      "min": 37.0,
      "max": 37.0,
      "unit": ""
    },
    "speed_mm_s": {
      "min": 2.0,
      "max": 2.0,
      "unit": ""
    },
    "needle": {
      "kind": "diameter_um",
      "diameter_um": 250.0,
      "geometry": "cylindrical",
      "raw": "250 μm Cylindrical"
    },
    "cells": {
      "cellType": "NIH 3T3 Fibroblasts",
      "density_M_per_mL": 5.0
    },
    "notes": "A laponite support bath was implemented"
  },
  {
    "id": "cect_0473",
    "doi": "10.1021/acsami.7b02398",
    "components": [
      {
        "material": "SU-8 2050",
        "value": 100.0,
        "unit": "%w",
        "spec": "100 wt%"
      }
    ],
    "pressure": {
      "min": 20.0,
      "max": 20.0,
      "unit": "psi"
    },
    "temperatureC": null,
    "temperatureRange": null,
    "speed_mm_s": {
      "min": 1.0,
      "max": 1.0,
      "unit": ""
    },
    "needle": {
      "kind": "diameter_um",
      "diameter_um": 250.0,
      "geometry": "cylindrical",
      "raw": "250 μm Cylindrical"
    },
    "cells": null,
    "notes": "A laponite support bath was implemented"
  },
  {
    "id": "cect_0474",
    "doi": "10.1089/ten.TEC.2020.0050",
    "components": [
      {
        "material": "E-Shell 300",
        "value": 70.0,
        "unit": "%w",
        "spec": "70 wt%"
      },
      {
        "material": "Hydroxyapatite",
        "value": 30.0,
        "unit": "%w",
        "spec": "30 wt%"
      }
    ],
    "pressure": {
      "min": 1.0,
      "max": 1.0,
      "unit": "bar"
    },
    "temperatureC": 25.0,
    "temperatureRange": {
      "min": 25.0,
      "max": 25.0,
      "unit": ""
    },
    "speed_mm_s": {
      "min": 12.0,
      "max": 12.0,
      "unit": ""
    },
    "needle": {
      "kind": "diameter_um",
      "diameter_um": 600.0,
      "geometry": "cylindrical",
      "raw": "600 μm Cylindrical"
    },
    "cells": null,
    "notes": "E-Shell 300 is a photocurable resin specialty ink. After printing a ultraviolet head was used to cure the deposited ceramic ink for 10s."
  },
  {
    "id": "cect_0475",
    "doi": "10.1089/ten.TEC.2020.0050",
    "components": [
      {
        "material": "E-Shell 300",
        "value": 70.0,
        "unit": "%w",
        "spec": "70 wt%"
      },
      {
        "material": "Beta Tricalcium Phosphate",
        "value": 30.0,
        "unit": "%w",
        "spec": "30 wt%"
      }
    ],
    "pressure": {
      "min": 1.0,
      "max": 1.0,
      "unit": "bar"
    },
    "temperatureC": 25.0,
    "temperatureRange": {
      "min": 25.0,
      "max": 25.0,
      "unit": ""
    },
    "speed_mm_s": {
      "min": 12.0,
      "max": 12.0,
      "unit": ""
    },
    "needle": {
      "kind": "diameter_um",
      "diameter_um": 600.0,
      "geometry": "cylindrical",
      "raw": "600 μm Cylindrical"
    },
    "cells": null,
    "notes": "E-Shell 300 is a photocurable resin specialty ink. After printing a ultraviolet head was used to cure the deposited ceramic ink for 10s."
  },
  {
    "id": "cect_0476",
    "doi": "10.1089/ten.TEC.2020.0050",
    "components": [
      {
        "material": "E-Shell 300",
        "value": 70.0,
        "unit": "%w",
        "spec": "70 wt%"
      },
      {
        "material": "Hydroxyapatite",
        "value": 15.0,
        "unit": "%w",
        "spec": "15 wt%"
      },
      {
        "material": "Beta Tricalcium Phosphate",
        "value": 15.0,
        "unit": "%w",
        "spec": "15 wt%"
      }
    ],
    "pressure": {
      "min": 1.0,
      "max": 1.0,
      "unit": "bar"
    },
    "temperatureC": 25.0,
    "temperatureRange": {
      "min": 25.0,
      "max": 25.0,
      "unit": ""
    },
    "speed_mm_s": {
      "min": 12.0,
      "max": 12.0,
      "unit": ""
    },
    "needle": {
      "kind": "diameter_um",
      "diameter_um": 600.0,
      "geometry": "cylindrical",
      "raw": "600 μm Cylindrical"
    },
    "cells": null,
    "notes": "E-Shell 300 is a photocurable resin specialty ink. After printing a ultraviolet head was used to cure the deposited ceramic ink for 10s."
  },
  {
    "id": "cect_0477",
    "doi": "10.1021/acsami.8b00806",
    "components": [
      {
        "material": "Laponite",
        "value": 6.0,
        "unit": "%w",
        "spec": "6 wt%"
      },
      {
        "material": "N-isopropylacrylamide",
        "value": 18.0,
        "unit": "%w",
        "spec": "18 wt%"
      }
    ],
    "pressure": {
      "min": 11.0,
      "max": 11.0,
      "unit": "psi"
    },
    "temperatureC": 25.0,
    "temperatureRange": {
      "min": 25.0,
      "max": 25.0,
      "unit": ""
    },
    "speed_mm_s": {
      "min": 1.0,
      "max": 1.0,
      "unit": ""
    },
    "needle": {
      "kind": "diameter_um",
      "diameter_um": 330.0,
      "geometry": "cylindrical",
      "raw": "330 μm Cylindrical"
    },
    "cells": null,
    "notes": ""
  },
  {
    "id": "cect_0478",
    "doi": "10.1021/acsami.8b00806",
    "components": [
      {
        "material": "Laponite",
        "value": 6.0,
        "unit": "%w",
        "spec": "6 wt%"
      },
      {
        "material": "N-isopropylacrylamide",
        "value": 18.0,
        "unit": "%w",
        "spec": "18 wt%"
      },
      {
        "material": "Graphene Oxide",
        "value": 0.44,
        "unit": "%w",
        "spec": "0.44 wt%"
      }
    ],
    "pressure": {
      "min": 15.0,
      "max": 15.0,
      "unit": "psi"
    },
    "temperatureC": 25.0,
    "temperatureRange": {
      "min": 25.0,
      "max": 25.0,
      "unit": ""
    },
    "speed_mm_s": {
      "min": 0.75,
      "max": 0.75,
      "unit": ""
    },
    "needle": {
      "kind": "diameter_um",
      "diameter_um": 330.0,
      "geometry": "cylindrical",
      "raw": "330 μm Cylindrical"
    },
    "cells": null,
    "notes": ""
  },
  {
    "id": "cect_0479",
    "doi": "10.1002/adma.201604827",
    "components": [
      {
        "material": "Acrylamide",
        "value": 9.05,
        "unit": "%w",
        "spec": "9.05 wt%"
      },
      {
        "material": "MBAA",
        "value": 0.072,
        "unit": "%w",
        "spec": "0.072 wt%"
      },
      {
        "material": "ketoglutaric acid",
        "value": 4.95,
        "unit": "%w",
        "spec": "4.95 wt%"
      }
    ],
    "pressure": null,
    "temperatureC": 25.0,
    "temperatureRange": {
      "min": 25.0,
      "max": 25.0,
      "unit": ""
    },
    "speed_mm_s": {
      "min": 7.5,
      "max": 7.5,
      "unit": ""
    },
    "needle": {
      "kind": "diameter_um",
      "diameter_um": 337.0,
      "geometry": "cylindrical",
      "raw": "337 μm Cylindrical"
    },
    "cells": null,
    "notes": "TEMED at .479%. Printed samples were exposed to a 8 mw/cm^2. PAAm stands for polyacrylamide, AAM stands for acrylamide, MBAA stands for N,N-methylenebis(acrylamide), and TEMED stands for N,N,N,N-tetra"
  },
  {
    "id": "cect_0480",
    "doi": "10.1016/j.ijbiomac.2019.08.124",
    "components": [
      {
        "material": "Gelatin Methacrylated",
        "value": 10.0,
        "unit": "%w",
        "spec": "10 wt%"
      }
    ],
    "pressure": {
      "min": 0.7,
      "max": 0.7,
      "unit": "bar"
    },
    "temperatureC": 23.0,
    "temperatureRange": {
      "min": 23.0,
      "max": 23.0,
      "unit": ""
    },
    "speed_mm_s": {
      "min": 10.833,
      "max": 10.833,
      "unit": ""
    },
    "needle": {
      "kind": "diameter_um",
      "diameter_um": 200.0,
      "geometry": "cylindrical",
      "raw": "200 μm Cylindrical"
    },
    "cells": null,
    "notes": ""
  },
  {
    "id": "cect_0481",
    "doi": "10.1016/j.ijbiomac.2019.08.124",
    "components": [
      {
        "material": "Gelatin Methacrylated",
        "value": 10.0,
        "unit": "%w",
        "spec": "10 wt%"
      },
      {
        "material": "Kappa Carrageenan",
        "value": 5.0,
        "unit": "%w",
        "spec": "5 wt%"
      }
    ],
    "pressure": {
      "min": 0.6,
      "max": 0.6,
      "unit": "bar"
    },
    "temperatureC": 26.5,
    "temperatureRange": {
      "min": 26.5,
      "max": 26.5,
      "unit": ""
    },
    "speed_mm_s": {
      "min": 10.833,
      "max": 10.833,
      "unit": ""
    },
    "needle": {
      "kind": "diameter_um",
      "diameter_um": 200.0,
      "geometry": "cylindrical",
      "raw": "200 μm Cylindrical"
    },
    "cells": null,
    "notes": ""
  },
  {
    "id": "cect_0482",
    "doi": "10.3390/gels4030069",
    "components": [
      {
        "material": "Poloxamer 407",
        "value": 22.5,
        "unit": "%w",
        "spec": "22.5 wt%"
      },
      {
        "material": "PEGDA",
        "value": 20.0,
        "unit": "%w",
        "spec": "20 wt%"
      }
    ],
    "pressure": null,
    "temperatureC": 22.5,
    "temperatureRange": {
      "min": 22.5,
      "max": 22.5,
      "unit": ""
    },
    "speed_mm_s": {
      "min": 8.0,
      "max": 8.0,
      "unit": ""
    },
    "needle": {
      "kind": "diameter_um",
      "diameter_um": 510.0,
      "geometry": "conical",
      "raw": "510 μm Conical"
    },
    "cells": null,
    "notes": "Poloxamer 407 is a thermoresponsive block copolymer and PEG-DA is poly(ethylene glycol) diacrylate"
  },
  {
    "id": "cect_0483",
    "doi": "10.1088/1758-5090/ab69d9",
    "components": [
      {
        "material": "Pluronic F127",
        "value": 40.0,
        "unit": "%w",
        "spec": "40 wt%"
      },
      {
        "material": "Alpha Tricalcium Phosphate",
        "value": 66.0,
        "unit": "%w",
        "spec": "66 wt%"
      },
      {
        "material": "Hydroxyapatite nano",
        "value": 4.0,
        "unit": "%w",
        "spec": "4 wt%"
      }
    ],
    "pressure": {
      "min": 200.0,
      "max": 200.0,
      "unit": "kPa"
    },
    "temperatureC": 25.0,
    "temperatureRange": {
      "min": 20.0,
      "max": 25.0,
      "unit": ""
    },
    "speed_mm_s": {
      "min": 2.0,
      "max": 2.0,
      "unit": ""
    },
    "needle": {
      "kind": "diameter_um",
      "diameter_um": 250.0,
      "geometry": "conical",
      "raw": "250 μm Conical"
    },
    "cells": null,
    "notes": ""
  },
  {
    "id": "cect_0484",
    "doi": "10.3390/bioengineering7020030",
    "components": [
      {
        "material": "Cellulose",
        "value": 20.0,
        "unit": "%w",
        "spec": "20 wt%"
      }
    ],
    "pressure": {
      "min": 14.0,
      "max": 14.0,
      "unit": "psi"
    },
    "temperatureC": 25.0,
    "temperatureRange": {
      "min": 25.0,
      "max": 25.0,
      "unit": ""
    },
    "speed_mm_s": {
      "min": 5.0,
      "max": 5.0,
      "unit": ""
    },
    "needle": {
      "kind": "diameter_um",
      "diameter_um": 425.0,
      "geometry": "cylindrical",
      "raw": "425 μm Cylindrical"
    },
    "cells": null,
    "notes": "Cellulose was created by dissolving in urea and NaOH."
  },
  {
    "id": "cect_0485",
    "doi": "10.1016/j.msec.2019.109873",
    "components": [
      {
        "material": "Chitosan",
        "value": 2.0,
        "unit": "%w",
        "spec": "2 wt%"
      },
      {
        "material": "Pectin",
        "value": 2.0,
        "unit": "%w",
        "spec": "2 wt%"
      }
    ],
    "pressure": {
      "min": 10.7,
      "max": 15.1,
      "unit": "psi"
    },
    "temperatureC": 25.0,
    "temperatureRange": {
      "min": 25.0,
      "max": 25.0,
      "unit": ""
    },
    "speed_mm_s": {
      "min": 6.0,
      "max": 6.0,
      "unit": ""
    },
    "needle": {
      "kind": "diameter_um",
      "diameter_um": 254.0,
      "geometry": "cylindrical",
      "raw": "254 μm Cylindrical"
    },
    "cells": null,
    "notes": ""
  },
  {
    "id": "cect_0486",
    "doi": "10.1016/j.msec.2019.109873",
    "components": [
      {
        "material": "Chitosan",
        "value": 2.0,
        "unit": "%w",
        "spec": "2 wt%"
      },
      {
        "material": "Pectin",
        "value": 2.0,
        "unit": "%w",
        "spec": "2 wt%"
      },
      {
        "material": "Lidocaine",
        "value": 2.0,
        "unit": "%w",
        "spec": "2 wt%"
      }
    ],
    "pressure": {
      "min": 10.7,
      "max": 15.1,
      "unit": "psi"
    },
    "temperatureC": 25.0,
    "temperatureRange": {
      "min": 25.0,
      "max": 25.0,
      "unit": ""
    },
    "speed_mm_s": {
      "min": 6.0,
      "max": 6.0,
      "unit": ""
    },
    "needle": {
      "kind": "diameter_um",
      "diameter_um": 254.0,
      "geometry": "cylindrical",
      "raw": "254 μm Cylindrical"
    },
    "cells": null,
    "notes": ""
  },
  {
    "id": "cect_0487",
    "doi": "10.1016/j.msec.2019.109873",
    "components": [
      {
        "material": "Chitosan",
        "value": 2.0,
        "unit": "%w",
        "spec": "2 wt%"
      },
      {
        "material": "Pectin",
        "value": 2.0,
        "unit": "%w",
        "spec": "2 wt%"
      },
      {
        "material": "Lidocaine",
        "value": 5.0,
        "unit": "%w",
        "spec": "5 wt%"
      }
    ],
    "pressure": {
      "min": 10.7,
      "max": 15.1,
      "unit": "psi"
    },
    "temperatureC": 25.0,
    "temperatureRange": {
      "min": 25.0,
      "max": 25.0,
      "unit": ""
    },
    "speed_mm_s": {
      "min": 6.0,
      "max": 6.0,
      "unit": ""
    },
    "needle": {
      "kind": "diameter_um",
      "diameter_um": 254.0,
      "geometry": "cylindrical",
      "raw": "254 μm Cylindrical"
    },
    "cells": null,
    "notes": ""
  },
  {
    "id": "cect_0488",
    "doi": "10.1016/j.msec.2019.109873",
    "components": [
      {
        "material": "Chitosan",
        "value": 2.0,
        "unit": "%w",
        "spec": "2 wt%"
      },
      {
        "material": "Pectin",
        "value": 2.0,
        "unit": "%w",
        "spec": "2 wt%"
      },
      {
        "material": "Lidocaine",
        "value": 10.0,
        "unit": "%w",
        "spec": "10 wt%"
      }
    ],
    "pressure": {
      "min": 10.7,
      "max": 15.1,
      "unit": "psi"
    },
    "temperatureC": 25.0,
    "temperatureRange": {
      "min": 25.0,
      "max": 25.0,
      "unit": ""
    },
    "speed_mm_s": {
      "min": 6.0,
      "max": 6.0,
      "unit": ""
    },
    "needle": {
      "kind": "diameter_um",
      "diameter_um": 254.0,
      "geometry": "cylindrical",
      "raw": "254 μm Cylindrical"
    },
    "cells": null,
    "notes": ""
  },
  {
    "id": "cect_0489",
    "doi": "10.1088/1758-5090/aa8dd8",
    "components": [
      {
        "material": "Pluronic F127",
        "value": 25.0,
        "unit": "%w",
        "spec": "25 wt%"
      }
    ],
    "pressure": {
      "min": 2.0,
      "max": 2.0,
      "unit": "bar"
    },
    "temperatureC": 24.0,
    "temperatureRange": {
      "min": 24.0,
      "max": 24.0,
      "unit": ""
    },
    "speed_mm_s": {
      "min": 15.0,
      "max": 15.0,
      "unit": ""
    },
    "needle": {
      "kind": "diameter_um",
      "diameter_um": 125.0,
      "geometry": "cylindrical",
      "raw": "125 μm Cylindrical"
    },
    "cells": null,
    "notes": ""
  },
  {
    "id": "cect_0490",
    "doi": "10.1088/1758-5090/aa8dd8",
    "components": [
      {
        "material": "Alginate",
        "value": 8.0,
        "unit": "%w",
        "spec": "8 wt%"
      }
    ],
    "pressure": {
      "min": 3.5,
      "max": 3.5,
      "unit": "bar"
    },
    "temperatureC": 24.0,
    "temperatureRange": {
      "min": 24.0,
      "max": 24.0,
      "unit": ""
    },
    "speed_mm_s": {
      "min": 10.0,
      "max": 10.0,
      "unit": ""
    },
    "needle": {
      "kind": "diameter_um",
      "diameter_um": 125.0,
      "geometry": "cylindrical",
      "raw": "125 μm Cylindrical"
    },
    "cells": null,
    "notes": "Bioink contained 1% pre-crosslinked alginate"
  },
  {
    "id": "cect_0491",
    "doi": "10.1088/1758-5090/aa8dd8",
    "components": [
      {
        "material": "Alginate",
        "value": 8.0,
        "unit": "%w",
        "spec": "8 wt%"
      }
    ],
    "pressure": {
      "min": 2.0,
      "max": 2.0,
      "unit": "bar"
    },
    "temperatureC": 24.0,
    "temperatureRange": {
      "min": 24.0,
      "max": 24.0,
      "unit": ""
    },
    "speed_mm_s": {
      "min": 10.0,
      "max": 10.0,
      "unit": ""
    },
    "needle": {
      "kind": "diameter_um",
      "diameter_um": 165.0,
      "geometry": "cylindrical",
      "raw": "165 μm Cylindrical"
    },
    "cells": null,
    "notes": "Bioink contained 1% pre-crosslinked alginate"
  },
  {
    "id": "cect_0492",
    "doi": "10.1088/1758-5090/aa8dd8",
    "components": [
      {
        "material": "Alginate",
        "value": 2.0,
        "unit": "%w",
        "spec": "2 wt%"
      },
      {
        "material": "Gelatin",
        "value": 10.0,
        "unit": "%w",
        "spec": "10 wt%"
      }
    ],
    "pressure": {
      "min": 0.8,
      "max": 0.8,
      "unit": "bar"
    },
    "temperatureC": 37.0,
    "temperatureRange": {
      "min": 37.0,
      "max": 37.0,
      "unit": ""
    },
    "speed_mm_s": {
      "min": 10.0,
      "max": 10.0,
      "unit": ""
    },
    "needle": {
      "kind": "diameter_um",
      "diameter_um": 125.0,
      "geometry": "cylindrical",
      "raw": "125 μm Cylindrical"
    },
    "cells": null,
    "notes": ""
  },
  {
    "id": "cect_0493",
    "doi": "10.3390/gels6020013",
    "components": [
      {
        "material": "Alginate Polypyrrole",
        "value": 2.0,
        "unit": "%w",
        "spec": "2 wt%"
      }
    ],
    "pressure": {
      "min": 5.0,
      "max": 5.0,
      "unit": "kPa"
    },
    "temperatureC": 25.0,
    "temperatureRange": {
      "min": 25.0,
      "max": 25.0,
      "unit": ""
    },
    "speed_mm_s": {
      "min": 2.33,
      "max": 2.33,
      "unit": ""
    },
    "needle": {
      "kind": "diameter_um",
      "diameter_um": 100.0,
      "geometry": "cylindrical",
      "raw": "100 μm Cylindrical"
    },
    "cells": null,
    "notes": "After printing 5w/v% CaCl2 was added dropwise"
  },
  {
    "id": "cect_0494",
    "doi": "10.1002/mabi.202000106",
    "components": [
      {
        "material": "Gelatin",
        "value": 5.0,
        "unit": "%w",
        "spec": "5 wt%"
      },
      {
        "material": "Cellulose",
        "value": 2.0,
        "unit": "%w",
        "spec": "2 wt%"
      },
      {
        "material": "Alginate",
        "value": 2.0,
        "unit": "%w",
        "spec": "2 wt%"
      }
    ],
    "pressure": null,
    "temperatureC": 25.0,
    "temperatureRange": {
      "min": 25.0,
      "max": 25.0,
      "unit": ""
    },
    "speed_mm_s": {
      "min": 10.0,
      "max": 10.0,
      "unit": ""
    },
    "needle": {
      "kind": "diameter_um",
      "diameter_um": 700.0,
      "geometry": "cylindrical",
      "raw": "700 μm Cylindrical"
    },
    "cells": null,
    "notes": "Hydrogels were crosslinked with glutaraldehyde or CaCl2 (10w/v%)"
  },
  {
    "id": "cect_0495",
    "doi": "10.1021/acsami.9b22062",
    "components": [
      {
        "material": "Alginate",
        "value": 10.0,
        "unit": "mg/mL",
        "spec": "10 mg/ml"
      },
      {
        "material": "Alginate Methacrylated",
        "value": 6.0,
        "unit": "mg/mL",
        "spec": "6 mg/ml"
      },
      {
        "material": "Chondroitin Sulfate Methacrylated",
        "value": 6.0,
        "unit": "mg/mL",
        "spec": "6 mg/ml"
      },
      {
        "material": "Gelatin Methacrylated",
        "value": 6.0,
        "unit": "mg/mL",
        "spec": "6 mg/ml"
      }
    ],
    "pressure": {
      "min": 1.0,
      "max": 1.0,
      "unit": "bar"
    },
    "temperatureC": 5.0,
    "temperatureRange": {
      "min": 5.0,
      "max": 5.0,
      "unit": ""
    },
    "speed_mm_s": {
      "min": 50.0,
      "max": 50.0,
      "unit": ""
    },
    "needle": {
      "kind": "unknown",
      "raw": "25 Gauge Cylindrical"
    },
    "cells": null,
    "notes": ""
  },
  {
    "id": "cect_0496",
    "doi": "10.1021/acsami.9b22062",
    "components": [
      {
        "material": "Alginate",
        "value": 10.0,
        "unit": "mg/mL",
        "spec": "10 mg/ml"
      },
      {
        "material": "Alginate Methacrylated",
        "value": 6.0,
        "unit": "mg/mL",
        "spec": "6 mg/ml"
      },
      {
        "material": "Chondroitin Sulfate Methacrylated",
        "value": 6.0,
        "unit": "mg/mL",
        "spec": "6 mg/ml"
      },
      {
        "material": "Gelatin Methacrylated",
        "value": 6.0,
        "unit": "mg/mL",
        "spec": "6 mg/ml"
      }
    ],
    "pressure": {
      "min": 1.0,
      "max": 1.0,
      "unit": "bar"
    },
    "temperatureC": 5.0,
    "temperatureRange": {
      "min": 5.0,
      "max": 5.0,
      "unit": ""
    },
    "speed_mm_s": {
      "min": 50.0,
      "max": 50.0,
      "unit": ""
    },
    "needle": {
      "kind": "unknown",
      "raw": "25 Gauge Cylindrical"
    },
    "cells": null,
    "notes": "Contains Graphene Oxide at a concentration of .1mg/ml"
  },
  {
    "id": "cect_0497",
    "doi": "10.1021/acsami.9b22062",
    "components": [
      {
        "material": "Alginate",
        "value": 10.0,
        "unit": "mg/mL",
        "spec": "10 mg/ml"
      },
      {
        "material": "Alginate Methacrylated",
        "value": 6.0,
        "unit": "mg/mL",
        "spec": "6 mg/ml"
      },
      {
        "material": "Chondroitin Sulfate Methacrylated",
        "value": 6.0,
        "unit": "mg/mL",
        "spec": "6 mg/ml"
      },
      {
        "material": "Gelatin Methacrylated",
        "value": 6.0,
        "unit": "mg/mL",
        "spec": "6 mg/ml"
      }
    ],
    "pressure": {
      "min": 1.0,
      "max": 1.0,
      "unit": "bar"
    },
    "temperatureC": 5.0,
    "temperatureRange": {
      "min": 5.0,
      "max": 5.0,
      "unit": ""
    },
    "speed_mm_s": {
      "min": 50.0,
      "max": 50.0,
      "unit": ""
    },
    "needle": {
      "kind": "unknown",
      "raw": "25 Gauge Cylindrical"
    },
    "cells": null,
    "notes": "Contains Graphene Oxide at a concentration 1mg/ml of .1mg/ml"
  },
  {
    "id": "cect_0498",
    "doi": "10.1021/acsami.9b05460",
    "components": [
      {
        "material": "Gelatin",
