Repository: quantisbia/bia4

# BIA OS — Biofabrication Operating System

> Plataforma de IA científica para formulação de biomateriais, geração de geometrias 3D
> e otimização de bioimpressão. Desenvolvida pela **Quantis Biotechnology**.

---

## 🎯 Visão Geral

- **Nome:** BIA OS — Biofabrication Operating System · Powered by Quantis Biotechnology (BIA = Biofabrication Intelligent Assistant)
- **Stack:** Next.js 14 + TypeScript + TailwindCSS + Prisma + Gemini 2.5 Flash + Claude Sonnet 4.5 (geração de modelo 3D via IA · R12.56)
- **Foco:** Acelerar pesquisa em medicina regenerativa com IA + ferramentas científicas integradas
- **Status:** ✅ Operacional em produção

---

File: scripts/material-database.debug.json (part 11 of 17)
[
        "value": 7.5,
        "unit": "%w",
        "spec": "7.5 wt%"
      },
      {
        "material": "Carboxymethyl Cellulose",
        "value": 7.5,
        "unit": "%w",
        "spec": "7.5 wt%"
      },
      {
        "material": "Hydroxyapatite",
        "value": 10.0,
        "unit": "%w",
        "spec": "10 wt%"
      }
    ],
    "pressure": {
      "min": 5.0,
      "max": 5.0,
      "unit": "psi"
    },
    "temperatureC": 28.0,
    "temperatureRange": {
      "min": 28.0,
      "max": 28.0,
      "unit": ""
    },
    "speed_mm_s": {
      "min": 16.6667,
      "max": 16.6667,
      "unit": ""
    },
    "needle": {
      "kind": "unknown",
      "raw": "22 Gauge Cylindrical"
    },
    "cells": null,
    "notes": ""
  },
  {
    "id": "cect_0499",
    "doi": "10.1021/acsami.9b05460",
    "components": [
      {
        "material": "Gelatin",
        "value": 7.5,
        "unit": "%w",
        "spec": "7.5 wt%"
      },
      {
        "material": "Carboxymethyl Cellulose",
        "value": 7.5,
        "unit": "%w",
        "spec": "7.5 wt%"
      },
      {
        "material": "Hydroxyapatite",
        "value": 10.0,
        "unit": "%w",
        "spec": "10 wt%"
      }
    ],
    "pressure": {
      "min": 5.0,
      "max": 5.0,
      "unit": "psi"
    },
    "temperatureC": 28.0,
    "temperatureRange": {
      "min": 28.0,
      "max": 28.0,
      "unit": ""
    },
    "speed_mm_s": {
      "min": 16.6667,
      "max": 16.6667,
      "unit": ""
    },
    "needle": {
      "kind": "unknown",
      "raw": "22 Gauge Cylindrical"
    },
    "cells": null,
    "notes": ""
  },
  {
    "id": "cect_0500",
    "doi": "10.1021/acsami.9b05460",
    "components": [
      {
        "material": "Gelatin",
        "value": 5.0,
        "unit": "%w",
        "spec": "5 wt%"
      },
      {
        "material": "Carboxymethyl Cellulose",
        "value": 5.0,
        "unit": "%w",
        "spec": "5 wt%"
      },
      {
        "material": "Hydroxyapatite",
        "value": 10.0,
        "unit": "%w",
        "spec": "10 wt%"
      }
    ],
    "pressure": {
      "min": 5.0,
      "max": 5.0,
      "unit": "psi"
    },
    "temperatureC": 22.0,
    "temperatureRange": {
      "min": 22.0,
      "max": 22.0,
      "unit": ""
    },
    "speed_mm_s": {
      "min": 12.5,
      "max": 12.5,
      "unit": ""
    },
    "needle": {
      "kind": "unknown",
      "raw": "22 Gauge Cylindrical"
    },
    "cells": null,
    "notes": ""
  },
  {
    "id": "cect_0501",
    "doi": "10.1002/marc.201900610",
    "components": [
      {
        "material": "Gelatin Methacrylated",
        "value": 10.0,
        "unit": "%w",
        "spec": "10 wt%"
      },
      {
        "material": "Pyranine",
        "value": 0.1,
        "unit": "m",
        "spec": "0.1 mM"
      }
    ],
    "pressure": null,
    "temperatureC": 20.0,
    "temperatureRange": {
      "min": 20.0,
      "max": 20.0,
      "unit": ""
    },
    "speed_mm_s": null,
    "needle": {
      "kind": "diameter_um",
      "diameter_um": 200.0,
      "geometry": "cylindrical",
      "raw": "200 μm"
    },
    "cells": null,
    "notes": "0.1mM pyranine and 1mM of mBA were added to GelMA. UV crosslinking was implemeted per layer with a 365nm lamp for 1 minute. Additionally after all five layers were printed the scaffold was crosslinked"
  },
  {
    "id": "cect_0502",
    "doi": "10.3389/fbioe.2020.00400",
    "components": [
      {
        "material": "Chitosan",
        "value": 2.0,
        "unit": "%w",
        "spec": "2 wt%"
      },
      {
        "material": "Gelatin",
        "value": 4.0,
        "unit": "%w",
        "spec": "4 wt%"
      }
    ],
    "pressure": {
      "min": 2.5,
      "max": 2.5,
      "unit": "bar"
    },
    "temperatureC": 20.0,
    "temperatureRange": {
      "min": 20.0,
      "max": 20.0,
      "unit": ""
    },
    "speed_mm_s": {
      "min": 2.0,
      "max": 2.0,
      "unit": ""
    },
    "needle": {
      "kind": "diameter_um",
      "diameter_um": 330.0,
      "geometry": "cylindrical",
      "raw": "330 μm Cylindrical"
    },
    "cells": null,
    "notes": ""
  },
  {
    "id": "cect_0503",
    "doi": "10.1248/bpb.b19-00481",
    "components": [
      {
        "material": "Hydroxypropyl Methylcellulose",
        "value": 3.0,
        "unit": "%w",
        "spec": "3 wt%"
      },
      {
        "material": "Mannitol",
        "value": 2.0,
        "unit": "%w",
        "spec": "2 wt%"
      }
    ],
    "pressure": {
      "min": 20.0,
      "max": 20.0,
      "unit": "kPa"
    },
    "temperatureC": 25.0,
    "temperatureRange": {
      "min": 25.0,
      "max": 25.0,
      "unit": ""
    },
    "speed_mm_s": null,
    "needle": {
      "kind": "unknown",
      "raw": "27 Gauge"
    },
    "cells": null,
    "notes": ""
  },
  {
    "id": "cect_0504",
    "doi": "10.1248/bpb.b19-00481",
    "components": [
      {
        "material": "Hydroxypropyl Methylcellulose",
        "value": 4.0,
        "unit": "%w",
        "spec": "4 wt%"
      },
      {
        "material": "Mannitol",
        "value": 2.0,
        "unit": "%w",
        "spec": "2 wt%"
      }
    ],
    "pressure": {
      "min": 50.0,
      "max": 50.0,
      "unit": "kPa"
    },
    "temperatureC": 25.0,
    "temperatureRange": {
      "min": 25.0,
      "max": 25.0,
      "unit": ""
    },
    "speed_mm_s": null,
    "needle": {
      "kind": "unknown",
      "raw": "27 Gauge"
    },
    "cells": null,
    "notes": ""
  },
  {
    "id": "cect_0505",
    "doi": "10.1248/bpb.b19-00481",
    "components": [
      {
        "material": "Hydroxypropyl Methylcellulose",
        "value": 5.0,
        "unit": "%w",
        "spec": "5 wt%"
      },
      {
        "material": "Mannitol",
        "value": 2.0,
        "unit": "%w",
        "spec": "2 wt%"
      }
    ],
    "pressure": {
      "min": 70.0,
      "max": 70.0,
      "unit": "kPa"
    },
    "temperatureC": 25.0,
    "temperatureRange": {
      "min": 25.0,
      "max": 25.0,
      "unit": ""
    },
    "speed_mm_s": null,
    "needle": {
      "kind": "unknown",
      "raw": "27 Gauge"
    },
    "cells": null,
    "notes": ""
  },
  {
    "id": "cect_0506",
    "doi": "10.1248/bpb.b19-00481",
    "components": [
      {
        "material": "Hydroxypropyl Methylcellulose",
        "value": 3.0,
        "unit": "%w",
        "spec": "3 wt%"
      },
      {
        "material": "Mannitol",
        "value": 2.0,
        "unit": "%w",
        "spec": "2 wt%"
      },
      {
        "material": "Catechin",
        "value": 0.5,
        "unit": "%w",
        "spec": "0.5 wt%"
      }
    ],
    "pressure": {
      "min": 20.0,
      "max": 20.0,
      "unit": "kPa"
    },
    "temperatureC": 25.0,
    "temperatureRange": {
      "min": 25.0,
      "max": 25.0,
      "unit": ""
    },
    "speed_mm_s": null,
    "needle": {
      "kind": "unknown",
      "raw": "27 Gauge"
    },
    "cells": null,
    "notes": ""
  },
  {
    "id": "cect_0507",
    "doi": "10.1248/bpb.b19-00481",
    "components": [
      {
        "material": "Hydroxypropyl Methylcellulose",
        "value": 4.0,
        "unit": "%w",
        "spec": "4 wt%"
      },
      {
        "material": "Mannitol",
        "value": 2.0,
        "unit": "%w",
        "spec": "2 wt%"
      },
      {
        "material": "Catechin",
        "value": 0.5,
        "unit": "%w",
        "spec": "0.5 wt%"
      }
    ],
    "pressure": {
      "min": 50.0,
      "max": 50.0,
      "unit": "kPa"
    },
    "temperatureC": 25.0,
    "temperatureRange": {
      "min": 25.0,
      "max": 25.0,
      "unit": ""
    },
    "speed_mm_s": null,
    "needle": {
      "kind": "unknown",
      "raw": "27 Gauge"
    },
    "cells": null,
    "notes": ""
  },
  {
    "id": "cect_0508",
    "doi": "10.1248/bpb.b19-00481",
    "components": [
      {
        "material": "Hydroxypropyl Methylcellulose",
        "value": 5.0,
        "unit": "%w",
        "spec": "5 wt%"
      },
      {
        "material": "Mannitol",
        "value": 2.0,
        "unit": "%w",
        "spec": "2 wt%"
      },
      {
        "material": "Catechin",
        "value": 0.5,
        "unit": "%w",
        "spec": "0.5 wt%"
      }
    ],
    "pressure": {
      "min": 70.0,
      "max": 70.0,
      "unit": "kPa"
    },
    "temperatureC": 25.0,
    "temperatureRange": {
      "min": 25.0,
      "max": 25.0,
      "unit": ""
    },
    "speed_mm_s": null,
    "needle": {
      "kind": "unknown",
      "raw": "27 Gauge"
    },
    "cells": null,
    "notes": ""
  },
  {
    "id": "cect_0509",
    "doi": "10.1016/j.carbpol.2020.116496",
    "components": [
      {
        "material": "Hyaluronic Acid Oxidized",
        "value": 1.5,
        "unit": "%w",
        "spec": "1.5 wt%"
      },
      {
        "material": "Glycol Chitosan",
        "value": 0.3,
        "unit": "%w",
        "spec": "0.3 wt%"
      },
      {
        "material": "Iron Oxide Nanoparticles",
        "value": 5.0,
        "unit": "%w",
        "spec": "5 wt%"
      }
    ],
    "pressure": null,
    "temperatureC": 25.0,
    "temperatureRange": {
      "min": 25.0,
      "max": 25.0,
      "unit": ""
    },
    "speed_mm_s": {
      "min": 5.0,
      "max": 5.0,
      "unit": ""
    },
    "needle": {
      "kind": "unknown",
      "raw": "25 Gauge Cylindrical"
    },
    "cells": null,
    "notes": ""
  },
  {
    "id": "cect_0510",
    "doi": "10.1016/j.msec.2017.05.144",
    "components": [
      {
        "material": "Alginate",
        "value": 2.0,
        "unit": "%w",
        "spec": "2 wt%"
      },
      {
        "material": "Gelatin",
        "value": 10.0,
        "unit": "%w",
        "spec": "10 wt%"
      }
    ],
    "pressure": {
      "min": 15.0,
      "max": 15.0,
      "unit": "psi"
    },
    "temperatureC": 37.0,
    "temperatureRange": {
      "min": 37.0,
      "max": 37.0,
      "unit": ""
    },
    "speed_mm_s": {
      "min": 2.0,
      "max": 2.0,
      "unit": ""
    },
    "needle": {
      "kind": "diameter_um",
      "diameter_um": 250.0,
      "geometry": "cylindrical",
      "raw": "250 μm Cylindrical"
    },
    "cells": {
      "cellType": "NIH 3T3 Fibroblasts",
      "density_M_per_mL": 5.0
    },
    "notes": "Thermally gelled in the 2 w/v% nanoclay bath at room temperature."
  },
  {
    "id": "cect_0511",
    "doi": "10.1016/j.colsurfb.2019.06.069",
    "components": [
      {
        "material": "Alginate",
        "value": 2.0,
        "unit": "%w",
        "spec": "2 wt%"
      },
      {
        "material": "Gelatin",
        "value": 15.0,
        "unit": "%w",
        "spec": "15 wt%"
      }
    ],
    "pressure": {
      "min": 200.0,
      "max": 200.0,
      "unit": "kPa"
    },
    "temperatureC": 30.0,
    "temperatureRange": {
      "min": 30.0,
      "max": 30.0,
      "unit": ""
    },
    "speed_mm_s": {
      "min": 7.0,
      "max": 7.0,
      "unit": ""
    },
    "needle": {
      "kind": "diameter_um",
      "diameter_um": 330.0,
      "geometry": "cylindrical",
      "raw": "330 μm Cylindrical"
    },
    "cells": null,
    "notes": "Human amniotic epithelial cells (1)"
  },
  {
    "id": "cect_0512",
    "doi": "10.1016/j.colsurfb.2019.06.069",
    "components": [
      {
        "material": "Alginate",
        "value": 2.0,
        "unit": "%w",
        "spec": "2 wt%"
      },
      {
        "material": "Gelatin",
        "value": 15.0,
        "unit": "%w",
        "spec": "15 wt%"
      }
    ],
    "pressure": {
      "min": 200.0,
      "max": 200.0,
      "unit": "kPa"
    },
    "temperatureC": 30.0,
    "temperatureRange": {
      "min": 30.0,
      "max": 30.0,
      "unit": ""
    },
    "speed_mm_s": {
      "min": 7.0,
      "max": 7.0,
      "unit": ""
    },
    "needle": {
      "kind": "diameter_um",
      "diameter_um": 330.0,
      "geometry": "cylindrical",
      "raw": "330 μm Cylindrical"
    },
    "cells": null,
    "notes": "Wharton’s jelly derived Mesenchymal Stem Cells (1)"
  },
  {
    "id": "cect_0513",
    "doi": "10.1016/j.actbio.2020.11.006",
    "components": [
      {
        "material": "dECM Cardiac",
        "value": 4.6,
        "unit": "%w",
        "spec": "4.6 wt%"
      },
      {
        "material": "Laponite",
        "value": 2.3,
        "unit": "%w",
        "spec": "2.3 wt%"
      },
      {
        "material": "PEGDA",
        "value": 6.0,
        "unit": "%w",
        "spec": "6 wt%"
      }
    ],
    "pressure": {
      "min": 9.0,
      "max": 9.0,
      "unit": "psi"
    },
    "temperatureC": 25.0,
    "temperatureRange": {
      "min": 25.0,
      "max": 25.0,
      "unit": ""
    },
    "speed_mm_s": null,
    "needle": {
      "kind": "diameter_um",
      "diameter_um": 260.0,
      "geometry": "cylindrical",
      "raw": "260 μm Cylindrical"
    },
    "cells": null,
    "notes": ""
  },
  {
    "id": "cect_0514",
    "doi": "10.1016/j.actbio.2020.11.006",
    "components": [
      {
        "material": "dECM Cardiac",
        "value": 4.6,
        "unit": "%w",
        "spec": "4.6 wt%"
      },
      {
        "material": "Laponite",
        "value": 2.3,
        "unit": "%w",
        "spec": "2.3 wt%"
      },
      {
        "material": "PEGDA",
        "value": 6.0,
        "unit": "%w",
        "spec": "6 wt%"
      }
    ],
    "pressure": {
      "min": 8.0,
      "max": 8.0,
      "unit": "psi"
    },
    "temperatureC": 25.0,
    "temperatureRange": {
      "min": 25.0,
      "max": 25.0,
      "unit": ""
    },
    "speed_mm_s": null,
    "needle": {
      "kind": "unknown",
      "raw": "22 Gauge Cylindrical"
    },
    "cells": null,
    "notes": ""
  },
  {
    "id": "cect_0515",
    "doi": "10.1177/2472630317742071",
    "components": [
      {
        "material": "Alginate",
        "value": 2.0,
        "unit": "%w",
        "spec": "2 wt%"
      }
    ],
    "pressure": {
      "min": 20.0,
      "max": 20.0,
      "unit": "psi"
    },
    "temperatureC": 23.0,
    "temperatureRange": {
      "min": 23.0,
      "max": 23.0,
      "unit": ""
    },
    "speed_mm_s": {
      "min": 10.0,
      "max": 10.0,
      "unit": ""
    },
    "needle": {
      "kind": "diameter_um",
      "diameter_um": 159.0,
      "geometry": "cylindrical",
      "raw": "159 μm Cylindrical"
    },
    "cells": null,
    "notes": "Supporting hydrogel bath was implemented"
  },
  {
    "id": "cect_0516",
    "doi": "10.1016/j.msec.2020.111008",
    "components": [
      {
        "material": "Carboxymethyl Cellulose",
        "value": 50.0,
        "unit": "mg/mL",
        "spec": "50 mg/ml"
      },
      {
        "material": "Glycol Chitosan",
        "value": 50.0,
        "unit": "mg/mL",
        "spec": "50 mg/ml"
      }
    ],
    "pressure": {
      "min": 50.0,
      "max": 50.0,
      "unit": "kPa"
    },
    "temperatureC": 35.0,
    "temperatureRange": {
      "min": 35.0,
      "max": 35.0,
      "unit": ""
    },
    "speed_mm_s": {
      "min": 3.0,
      "max": 3.0,
      "unit": ""
    },
    "needle": {
      "kind": "unknown",
      "raw": "25 Gauge Conical"
    },
    "cells": null,
    "notes": ""
  },
  {
    "id": "cect_0517",
    "doi": "10.1002/jbm.b.34771",
    "components": [
      {
        "material": "Alginate",
        "value": 2.5,
        "unit": "%w",
        "spec": "2.5 wt%"
      },
      {
        "material": "Gelatin",
        "value": 3.75,
        "unit": "%w",
        "spec": "3.75 wt%"
      },
      {
        "material": "Laponite",
        "value": 0.5,
        "unit": "%w",
        "spec": "0.5 wt%"
      }
    ],
    "pressure": {
      "min": 30.0,
      "max": 35.0,
      "unit": "kPa"
    },
    "temperatureC": null,
    "temperatureRange": null,
    "speed_mm_s": {
      "min": 11.0,
      "max": 14.0,
      "unit": ""
    },
    "needle": {
      "kind": "diameter_um",
      "diameter_um": 250.0,
      "geometry": "cylindrical",
      "raw": "250 μm Cylindrical"
    },
    "cells": null,
    "notes": ""
  },
  {
    "id": "cect_0518",
    "doi": "10.3390/jfb10010012",
    "components": [
      {
        "material": "Chitosan",
        "value": 5.0,
        "unit": "%w",
        "spec": "5 wt%"
      }
    ],
    "pressure": null,
    "temperatureC": 25.0,
    "temperatureRange": {
      "min": 25.0,
      "max": 25.0,
      "unit": ""
    },
    "speed_mm_s": {
      "min": 6.0,
      "max": 6.0,
      "unit": ""
    },
    "needle": {
      "kind": "diameter_um",
      "diameter_um": 420.0,
      "geometry": "conical",
      "raw": "420 μm Conical"
    },
    "cells": null,
    "notes": ""
  },
  {
    "id": "cect_0519",
    "doi": "10.1021/acs.biomac.9b01266",
    "components": [
      {
        "material": "PEOXA",
        "value": 2.5,
        "unit": "%w",
        "spec": "2.5 wt%"
      }
    ],
    "pressure": {
      "min": 18.0,
      "max": 21.0,
      "unit": "kPa"
    },
    "temperatureC": 25.0,
    "temperatureRange": {
      "min": 25.0,
      "max": 25.0,
      "unit": ""
    },
    "speed_mm_s": null,
    "needle": {
      "kind": "diameter_um",
      "diameter_um": 410.0,
      "geometry": "conical",
      "raw": "410 μm Conical"
    },
    "cells": null,
    "notes": "The PEOXA (poly(2-ethyl-2-oxazoline)) was functionalized with peptides LPETG and GGGG"
  },
  {
    "id": "cect_0520",
    "doi": "10.1021/acs.biomac.9b01266",
    "components": [
      {
        "material": "PEOXA",
        "value": 2.5,
        "unit": "%w",
        "spec": "2.5 wt%"
      },
      {
        "material": "Alginate",
        "value": 5.0,
        "unit": "%w",
        "spec": "5 wt%"
      },
      {
        "material": "Cellulose Nanofibrils",
        "value": 2.0,
        "unit": "%w",
        "spec": "2 wt%"
      }
    ],
    "pressure": {
      "min": 20.0,
      "max": 28.0,
      "unit": "kPa"
    },
    "temperatureC": 25.0,
    "temperatureRange": {
      "min": 25.0,
      "max": 25.0,
      "unit": ""
    },
    "speed_mm_s": null,
    "needle": {
      "kind": "diameter_um",
      "diameter_um": 410.0,
      "geometry": "conical",
      "raw": "410 μm Conical"
    },
    "cells": {
      "cellType": "Primary Human Articular Chondrocytes",
      "density_M_per_mL": 10.0
    },
    "notes": "The PEOXA (poly(2-ethyl-2-oxazoline)) was functionalized with peptides LPETG and GGGG"
  },
  {
    "id": "cect_0521",
    "doi": "10.1016/j.biomaterials.2020.120476",
    "components": [
      {
        "material": "Glycosaminoglycan Nanoparticles",
        "value": 0.25,
        "unit": "mg/mL",
        "spec": "0.25 mg/ml"
      },
      {
        "material": "Laponite",
        "value": 30.0,
        "unit": "mg/mL",
        "spec": "30 mg/ml"
      }
    ],
    "pressure": {
      "min": 50.0,
      "max": 85.0,
      "unit": "kPa"
    },
    "temperatureC": 25.0,
    "temperatureRange": {
      "min": 25.0,
      "max": 25.0,
      "unit": ""
    },
    "speed_mm_s": {
      "min": 12.0,
      "max": 12.0,
      "unit": ""
    },
    "needle": {
      "kind": "unknown",
      "raw": "25 Gauge Conical"
    },
    "cells": null,
    "notes": ""
  },
  {
    "id": "cect_0522",
    "doi": "10.3390/ma11040579",
    "components": [
      {
        "material": "Methylcellulose",
        "value": 8.0,
        "unit": "%w",
        "spec": "8 wt%"
      }
    ],
    "pressure": null,
    "temperatureC": 26.0,
    "temperatureRange": {
      "min": 24.0,
      "max": 26.0,
      "unit": ""
    },
    "speed_mm_s": {
      "min": 1.0,
      "max": 1.0,
      "unit": ""
    },
    "needle": {
      "kind": "diameter_um",
      "diameter_um": 1.45,
      "geometry": "cylindrical",
      "raw": "The descending speed of the piston (along the z-axis) was 1.45 μm/s."
    },
    "cells": null,
    "notes": "The descending speed of the piston (along the z-axis) was 1.45 μm/s."
  },
  {
    "id": "cect_0523",
    "doi": "10.1021/acsomega.9b03100",
    "components": [
      {
        "material": "Hydroxypropyl Methylcellulose Sillylated",
        "value": 13.5,
        "unit": "%w",
        "spec": "13.5 wt%"
      }
    ],
    "pressure": {
      "min": 40.0,
      "max": 50.0,
      "unit": "psi"
    },
    "temperatureC": 37.0,
    "temperatureRange": {
      "min": 37.0,
      "max": 37.0,
      "unit": ""
    },
    "speed_mm_s": {
      "min": 10.0,
      "max": 10.0,
      "unit": ""
    },
    "needle": {
      "kind": "unknown",
      "raw": "27 Gauge Conical"
    },
    "cells": null,
    "notes": ""
  },
  {
    "id": "cect_0524",
    "doi": "10.1038/s41598-020-65050-9",
    "components": [
      {
        "material": "Alginate",
        "value": 3.0,
        "unit": "%w",
        "spec": "3 wt%"
      },
      {
        "material": "Methylcellulose",
        "value": 9.0,
        "unit": "%w",
        "spec": "9 wt%"
      }
    ],
    "pressure": {
      "min": 90.0,
      "max": 90.0,
      "unit": "kPa"
    },
    "temperatureC": null,
    "temperatureRange": null,
    "speed_mm_s": {
      "min": 10.0,
      "max": 10.0,
      "unit": ""
    },
    "needle": {
      "kind": "diameter_um",
      "diameter_um": 410.0,
      "geometry": "conical",
      "raw": "410 μm Conical"
    },
    "cells": null,
    "notes": "Primary Human Chondrocytes (5)"
  },
  {
    "id": "cect_0525",
    "doi": "10.1038/s41598-020-65050-9",
    "components": [
      {
        "material": "Calcium Phosphate Cement",
        "value": 100.0,
        "unit": "%w",
        "spec": "100 wt%"
      }
    ],
    "pressure": {
      "min": 100.0,
      "max": 100.0,
      "unit": "kPa"
    },
    "temperatureC": null,
    "temperatureRange": null,
    "speed_mm_s": {
      "min": 11.0,
      "max": 11.0,
      "unit": ""
    },
    "needle": {
      "kind": "diameter_um",
      "diameter_um": 410.0,
      "geometry": "conical",
      "raw": "410 μm Conical"
    },
    "cells": null,
    "notes": ""
  },
  {
    "id": "cect_0526",
    "doi": "10.1371/journal.pone.0216776",
    "components": [
      {
        "material": "Gelatin Methacrylated",
        "value": 7.5,
        "unit": "%w",
        "spec": "7.5 wt%"
      },
      {
        "material": "Gellan Gum",
        "value": 0.2,
        "unit": "%w",
        "spec": "0.2 wt%"
      }
    ],
    "pressure": {
      "min": 1.2,
      "max": 1.2,
      "unit": "bar"
    },
    "temperatureC": 26.0,
    "temperatureRange": {
      "min": 24.0,
      "max": 26.0,
      "unit": ""
    },
    "speed_mm_s": {
      "min": 1.6667,
      "max": 1.6667,
      "unit": ""
    },
    "needle": {
      "kind": "diameter_um",
      "diameter_um": 210.0,
      "geometry": "cylindrical",
      "raw": "210 μm Cylindrical"
    },
    "cells": null,
    "notes": "C2C12 Myoblasts (4)"
  },
  {
    "id": "cect_0527",
    "doi": "10.1177/2041731420967294",
    "components": [
      {
        "material": "SPE monomer",
        "value": 10.0,
        "unit": "%w",
        "spec": "10 wt%"
      },
      {
        "material": "Laponite",
        "value": 6.0,
        "unit": "%w",
        "spec": "6 wt%"
      }
    ],
    "pressure": {
      "min": 0.8,
      "max": 0.8,
      "unit": "bar"
    },
    "temperatureC": 25.0,
    "temperatureRange": {
      "min": 25.0,
      "max": 25.0,
      "unit": ""
    },
    "speed_mm_s": {
      "min": 10.0,
      "max": 10.0,
      "unit": ""
    },
    "needle": {
      "kind": "diameter_um",
      "diameter_um": 1000.0,
      "geometry": "cylindrical",
      "raw": "1000 μm Cylindrical"
    },
    "cells": null,
    "notes": "SPE stands for (N-(3-Sulfopropyl)-Nmethacroyloxyethyl- N,N-dimethylammonium betaine. Additionally, the material was cured using I2959 at 2.2 mW/cm2 for an hour"
  },
  {
    "id": "cect_0528",
    "doi": "10.1016/j.actbio.2018.01.044",
    "components": [
      {
        "material": "Polyurethane",
        "value": 25.0,
        "unit": "%w",
        "spec": "25 wt%"
      }
    ],
    "pressure": {
      "min": 80.0,
      "max": 80.0,
      "unit": "kPa"
    },
    "temperatureC": 37.0,
    "temperatureRange": {
      "min": 37.0,
      "max": 37.0,
      "unit": ""
    },
    "speed_mm_s": {
      "min": 8.0,
      "max": 8.0,
      "unit": ""
    },
    "needle": {
      "kind": "unknown",
      "raw": "410 Conical"
    },
    "cells": null,
    "notes": "Human Dermal Fibroblasts with FoxD3 Plasmid (1)"
  },
  {
    "id": "cect_0529",
    "doi": "10.1088/1748-605X/abbcc9",
    "components": [
      {
        "material": "Gelatin Methacrylated",
        "value": 10.0,
        "unit": "%w",
        "spec": "10 wt%"
      }
    ],
    "pressure": {
      "min": 300.0,
      "max": 300.0,
      "unit": "kPa"
    },
    "temperatureC": 15.0,
    "temperatureRange": {
      "min": 15.0,
      "max": 15.0,
      "unit": ""
    },
    "speed_mm_s": {
      "min": 0.1666,
      "max": 0.8333,
      "unit": ""
    },
    "needle": {
      "kind": "diameter_um",
      "diameter_um": 260.0,
      "geometry": "cylindrical",
      "raw": "260 μm Cylindrical"
    },
    "cells": null,
    "notes": ""
  },
  {
    "id": "cect_0530",
    "doi": "10.1089/ten.TEC.2020.0053",
    "components": [
      {
        "material": "Gelatin Methacrylated",
        "value": 5.0,
        "unit": "%w",
        "spec": "5 wt%"
      }
    ],
    "pressure": {
      "min": 300.0,
      "max": 300.0,
      "unit": "kPa"
    },
    "temperatureC": 22.0,
    "temperatureRange": {
      "min": 22.0,
      "max": 22.0,
      "unit": ""
    },
    "speed_mm_s": {
      "min": 6.0,
      "max": 6.0,
      "unit": ""
    },
    "needle": {
      "kind": "diameter_um",
      "diameter_um": 260.0,
      "geometry": "cylindrical",
      "raw": "260 μm"
    },
    "cells": null,
    "notes": ""
  },
  {
    "id": "cect_0531",
    "doi": "10.1038/s41598-018-31880-x",
    "components": [
      {
        "material": "Alginate",
        "value": 2.0,
        "unit": "%w",
        "spec": "2 wt%"
      },
      {
        "material": "Gelatin",
        "value": 3.0,
        "unit": "%w",
        "spec": "3 wt%"
      },
      {
        "material": "Matrigel",
        "value": 20.0,
        "unit": "%w",
        "spec": "20 wt%"
      }
    ],
    "pressure": {
      "min": 10.0,
      "max": 20.0,
      "unit": "kPa"
    },
    "temperatureC": 20.0,
    "temperatureRange": {
      "min": 20.0,
      "max": 20.0,
      "unit": ""
    },
    "speed_mm_s": null,
    "needle": {
      "kind": "unknown",
      "raw": "22 Gauge Cylindrical"
    },
    "cells": {
      "cellType": "A549 Human Epithelial Cells",
      "density_M_per_mL": 7.0
    },
    "notes": "The bioink was precrosslinked with 2.5 wt% CaSO4 for 8 mins"
  },
  {
    "id": "cect_0532",
    "doi": "10.1088/1758-5090/ab98e4",
    "components": [
      {
        "material": "Gelatin",
        "value": 7.5,
        "unit": "%w",
        "spec": "7.5 wt%"
      },
      {
        "material": "Alginate Oxidized",
        "value": 3.75,
        "unit": "%w",
        "spec": "3.75 wt%"
      }
    ],
    "pressure": {
      "min": 30.0,
      "max": 30.0,
      "unit": "kPa"
    },
    "temperatureC": 30.0,
    "temperatureRange": {
      "min": 30.0,
      "max": 30.0,
      "unit": ""
    },
    "speed_mm_s": {
      "min": 10.0,
      "max": 10.0,
      "unit": ""
    },
    "needle": {
      "kind": "diameter_um",
      "diameter_um": 330.0,
      "geometry": "cylindrical",
      "raw": "330 μm Cylindrical"
    },
    "cells": null,
    "notes": "C2C12 Myoblasts (8)"
  },
  {
    "id": "cect_0533",
    "doi": "10.1088/1758-5090/ab98e4",
    "components": [
      {
        "material": "Gelatin",
        "value": 7.5,
        "unit": "%w",
        "spec": "7.5 wt%"
      },
      {
        "material": "Alginate Oxidized",
        "value": 3.75,
        "unit": "%w",
        "spec": "3.75 wt%"
      }
    ],
    "pressure": {
      "min": 40.0,
      "max": 40.0,
      "unit": "kPa"
    },
    "temperatureC": 30.0,
    "temperatureRange": {
      "min": 30.0,
      "max": 30.0,
      "unit": ""
    },
    "speed_mm_s": {
      "min": 10.0,
      "max": 10.0,
      "unit": ""
    },
    "needle": {
      "kind": "diameter_um",
      "diameter_um": 330.0,
      "geometry": "cylindrical",
      "raw": "330 μm Cylindrical"
    },
    "cells": null,
    "notes": "C2C12 Myoblasts (8)"
  },
  {
    "id": "cect_0534",
    "doi": "10.1088/1758-5090/ab98e4",
    "components": [
      {
        "material": "Gelatin",
        "value": 7.5,
        "unit": "%w",
        "spec": "7.5 wt%"
      },
      {
        "material": "Alginate Oxidized",
        "value": 3.75,
        "unit": "%w",
        "spec": "3.75 wt%"
      }
    ],
    "pressure": {
      "min": 60.0,
      "max": 60.0,
      "unit": "kPa"
    },
    "temperatureC": 30.0,
    "temperatureRange": {
      "min": 30.0,
      "max": 30.0,
      "unit": ""
    },
    "speed_mm_s": {
      "min": 10.0,
      "max": 10.0,
      "unit": ""
    },
    "needle": {
      "kind": "diameter_um",
      "diameter_um": 250.0,
      "geometry": "cylindrical",
      "raw": "250 μm Cylindrical"
    },
    "cells": null,
    "notes": "C2C12 Myoblasts (8)"
  },
  {
    "id": "cect_0535",
    "doi": "10.1021/acsomega.0c05036",
    "components": [
      {
        "material": "Cellulose Nanofibrillated",
        "value": 1.15,
        "unit": "%w",
        "spec": "1.15 wt%"
      }
    ],
    "pressure": {
      "min": 100.0,
      "max": 200.0,
      "unit": "kPa"
    },
    "temperatureC": 25.0,
    "temperatureRange": {
      "min": 25.0,
      "max": 25.0,
      "unit": ""
    },
    "speed_mm_s": {
      "min": 10.0,
      "max": 10.0,
      "unit": ""
    },
    "needle": {
      "kind": "diameter_um",
      "diameter_um": 150.0,
      "geometry": "cylindrical",
      "raw": "150 μm Cylindrical"
    },
    "cells": null,
    "notes": ""
  },
  {
    "id": "cect_0536",
    "doi": "10.1016/j.actbio.2019.04.026",
    "components": [
      {
        "material": "Poly(ethylene vinyl acetate) [100 wt%]",
        "value": null,
        "unit": "",
        "spec": ""
      }
    ],
    "pressure": {
      "min": 350.0,
      "max": 350.0,
      "unit": "kPa"
    },
    "temperatureC": 140.0,
    "temperatureRange": {
      "min": 130.0,
      "max": 140.0,
      "unit": ""
    },
    "speed_mm_s": {
      "min": 1.0,
      "max": 1.0,
      "unit": ""
    },
    "needle": {
      "kind": "diameter_um",
      "diameter_um": 250.0,
      "geometry": "cylindrical",
      "raw": "250 μm Cylindrical"
    },
    "cells": null,
    "notes": ""
  },
  {
    "id": "cect_0537",
    "doi": "10.1016/j.actbio.2019.04.026",
    "components": [
      {
        "material": "dECM Cardiac",
        "value": 0.6,
        "unit": "%w",
        "spec": "0.6 wt%"
      },
      {
        "material": "Collagen",
        "value": 0.6,
        "unit": "%w",
        "spec": "0.6 wt%"
      }
    ],
    "pressure": null,
    "temperatureC": 10.0,
    "temperatureRange": {
      "min": 10.0,
      "max": 10.0,
      "unit": ""
    },
    "speed_mm_s": null,
    "needle": null,
    "cells": {
      "cellType": "Primary Neonatal Rat Cardiomyocytes",
      "density_M_per_mL": 20.0
    },
    "notes": "No information on bioink printing parameters available"
  },
  {
    "id": "cect_0538",
    "doi": "10.1016/j.actbio.2019.04.026",
    "components": [
      {
        "material": "dECM Cardiac",
        "value": 1.2,
        "unit": "%w",
        "spec": "1.2 wt%"
      },
      {
        "material": "Collagen",
        "value": 1.2,
        "unit": "%w",
        "spec": "1.2 wt%"
      }
    ],
    "pressure": null,
    "temperatureC": 10.0,
    "temperatureRange": {
      "min": 10.0,
      "max": 10.0,
      "unit": ""
    },
    "speed_mm_s": null,
    "needle": null,
    "cells": {
      "cellType": "Primary Neonatal Rat Cardiomyocytes",
      "density_M_per_mL": 20.0
    },
    "notes": "No information on bioink printing parameters available"
  },
  {
    "id": "cect_0539",
    "doi": "10.1039/c9bm00480g",
    "components": [
      {
        "material": "Xylorhamno-Uronic Acid Methacrylated",
        "value": 10.0,
        "unit": "%w",
        "spec": "10 wt%"
      },
      {
        "material": "Gelatin",
        "value": 5.0,
        "unit": "%w",
        "spec": "5 wt%"
      }
    ],
    "pressure": {
      "min": 3.5,
      "max": 3.5,
      "unit": "bar"
    },
    "temperatureC": 23.0,
    "temperatureRange": {
      "min": 23.0,
      "max": 23.0,
      "unit": ""
    },
    "speed_mm_s": {
      "min": 10.0,
      "max": 10.0,
      "unit": ""
    },
    "needle": {
      "kind": "diameter_um",
      "diameter_um": 200.0,
      "geometry": "cylindrical",
      "raw": "200 μm Cylindrical"
    },
    "cells": null,
    "notes": "Human Dermal Fibroblasts (1)"
  },
  {
    "id": "cect_0540",
    "doi": "10.1088/1758-5090/ab0692",
    "components": [
      {
        "material": "Gelatin",
        "value": 5.0,
        "unit": "%w",
        "spec": "5 wt%"
      },
      {
        "material": "Alginate",
        "value": 4.0,
        "unit": "%w",
        "spec": "4 wt%"
      }
    ],
    "pressure": {
      "min": 1.5,
      "max": 2.2,
      "unit": "bar"
    },
    "temperatureC": 26.0,
    "temperatureRange": {
      "min": 26.0,
      "max": 26.0,
      "unit": ""
    },
    "speed_mm_s": {
      "min": 20.0,
      "max": 20.0,
      "unit": ""
    },
    "needle": {
      "kind": "diameter_um",
      "diameter_um": 510.0,
      "geometry": "cylindrical",
      "raw": "510 μm Cylindrical"
    },
    "cells": null,
    "notes": ""
  },
  {
    "id": "cect_0541",
    "doi": "10.1088/1758-5090/ab0692",
    "components": [
      {
        "material": "Gelatin",
        "value": 5.0,
        "unit": "%w",
        "spec": "5 wt%"
      },
      {
        "material": "Alginate",
        "value": 4.0,
        "unit": "%w",
        "spec": "4 wt%"
      },
      {
        "material": "Cellulose Nanofibrils",
        "value": 0.25,
        "unit": "%w",
        "spec": "0.25 wt%"
      }
    ],
    "pressure": {
      "min": 1.5,
      "max": 2.1,
      "unit": "bar"
    },
    "temperatureC": 26.0,
    "temperatureRange": {
      "min": 26.0,
      "max": 26.0,
      "unit": ""
    },
    "speed_mm_s": {
      "min": 30.0,
      "max": 45.0,
      "unit": ""
    },
    "needle": {
      "kind": "diameter_um",
      "diameter_um": 511.0,
      "geometry": "cylindrical",
      "raw": "511 μm Cylindrical"
    },
    "cells": null,
    "notes": ""
  },
  {
    "id": "cect_0542",
    "doi": "10.1088/1758-5090/ab0692",
    "components": [
      {
        "material": "Gelatin",
        "value": 5.0,
        "unit": "%w",
        "spec": "5 wt%"
      },
      {
        "material": "Alginate",
        "value": 4.0,
        "unit": "%w",
        "spec": "4 wt%"
      },
      {
        "material": "Bioactive Glass",
        "value": 1.0,
        "unit": "%w",
        "spec": "1 wt%"
      }
    ],
    "pressure": {
      "min": 1.6,
      "max": 3.5,
      "unit": "bar"
    },
    "temperatureC": 26.0,
    "temperatureRange": {
      "min": 26.0,
      "max": 26.0,
      "unit": ""
    },
    "speed_mm_s": {
      "min": 17.0,
      "max": 25.0,
      "unit": ""
    },
    "needle": {
      "kind": "diameter_um",
      "diameter_um": 512.0,
      "geometry": "cylindrical",
      "raw": "512 μm Cylindrical"
    },
    "cells": null,
    "notes": ""
  },
  {
    "id": "cect_0543",
    "doi": "10.1088/1758-5090/ab0692",
    "components": [
      {
        "material": "Gelatin",
        "value": 5.0,
        "unit": "%w",
        "spec": "5 wt%"
      },
      {
        "material": "Alginate",
        "value": 4.0,
        "unit": "%w",
        "spec": "4 wt%"
      },
      {
        "material": "Cellulose Nanofibrils",
        "value": 0.25,
        "unit": "%w",
        "spec": "0.25 wt%"
      },
      {
        "material": "Bioactive Glass",
        "value": 1.0,
        "unit": "%w",
        "spec": "1 wt%"
      }
    ],
    "pressure": {
      "min": 2.0,
      "max": 3.2,
      "unit": "bar"
    },
    "temperatureC": 26.0,
    "temperatureRange": {
      "min": 26.0,
      "max": 26.0,
      "unit": ""
    },
    "speed_mm_s": {
      "min": 50.0,
      "max": 65.0,
      "unit": ""
    },
    "needle": {
      "kind": "diameter_um",
      "diameter_um": 513.0,
      "geometry": "cylindrical",
      "raw": "513 μm Cylindrical"
    },
    "cells": null,
    "notes": ""
  },
  {
    "id": "cect_0544",
    "doi": "10.1088/1758-5090/ab0692",
    "components": [
      {
        "material": "Gelatin",
        "value": 5.0,
        "unit": "%w",
        "spec": "5 wt%"
      },
      {
        "material": "Alginate",
        "value": 4.0,
        "unit": "%w",
        "spec": "4 wt%"
      }
    ],
    "pressure": {
      "min": 0.9,
      "max": 1.8,
      "unit": "bar"
    },
    "temperatureC": 26.0,
    "temperatureRange": {
      "min": 26.0,
      "max": 26.0,
      "unit": ""
    },
    "speed_mm_s": {
      "min": 20.0,
      "max": 35.0,
      "unit": ""
    },
    "needle": {
      "kind": "diameter_um",
      "diameter_um": 514.0,
      "geometry": "cylindrical",
      "raw": "514 μm Cylindrical"
    },
    "cells": null,
    "notes": "Saos-2 Human Bone Osteosarcoma cells (5)"
  },
  {
    "id": "cect_0545",
    "doi": "10.1088/1758-5090/ab0692",
    "components": [
      {
        "material": "Gelatin",
        "value": 5.0,
        "unit": "%w",
        "spec": "5 wt%"
      },
      {
        "material": "Alginate",
        "value": 4.0,
        "unit": "%w",
        "spec": "4 wt%"
      },
      {
        "material": "Cellulose Nanofibrils",
        "value": 0.25,
        "unit": "%w",
        "spec": "0.25 wt%"
      }
    ],
    "pressure": {
      "min": 1.5,
      "max": 2.0,
      "unit": "bar"
    },
    "temperatureC": 26.0,
    "temperatureRange": {
      "min": 26.0,
      "max": 26.0,
      "unit": ""
    },
    "speed_mm_s": {
      "min": 35.0,
      "max": 45.0,
      "unit": ""
    },
    "needle": {
      "kind": "diameter_um",
      "diameter_um": 515.0,
      "geometry": "cylindrical",
      "raw": "515 μm Cylindrical"
    },
    "cells": null,
    "notes": "Saos-2 Human Bone Osteosarcoma cells (5)"
  },
  {
    "id": "cect_0546",
    "doi": "10.1088/1758-5090/ab0692",
    "components": [
      {
        "material": "Gelatin",
        "value": 5.0,
        "unit": "%w",
        "spec": "5 wt%"
      },
      {
        "material": "Alginate",
        "value": 4.0,
        "unit": "%w",
        "spec": "4 wt%"
      },
      {
        "material": "Cellulose Nanofibrils",
        "value": 0.25,
        "unit": "%w",
        "spec": "0.25 wt%"
      }
    ],
    "pressure": {
      "min": 2.6,
      "max": 2.8,
      "unit": "bar"
    },
    "temperatureC": 26.0,
    "temperatureRange": {
      "min": 26.0,
      "max": 26.0,
      "unit": ""
    },
    "speed_mm_s": {
      "min": 40.0,
      "max": 47.0,
      "unit": ""
    },
    "needle": {
      "kind": "diameter_um",
      "diameter_um": 516.0,
      "geometry": "cylindrical",
      "raw": "516 μm Cylindrical"
    },
    "cells": null,
    "notes": "Human Bone Marrow-derived Mesenchymal Stem Cells (5)"
  },
  {
    "id": "cect_0547",
    "doi": "10.1088/1758-5090/ab0692",
    "components": [
      {
        "material": "Gelatin",
        "value": 5.0,
        "unit": "%w",
        "spec": "5 wt%"
      },
      {
        "material": "Alginate",
        "value": 4.0,
        "unit": "%w",
        "spec": "4 wt%"
      },
      {
        "material": "Bioactive Glass",
        "value": 1.0,
        "unit": "%w",
        "spec": "1 wt%"
      }
    ],
    "pressure": {
      "min": 1.9,
      "max": 3.0,
      "unit": "bar"
    },
    "temperatureC": 26.0,
    "temperatureRange": {
      "min": 26.0,
      "max": 26.0,
      "unit": ""
    },
    "speed_mm_s": {
      "min": 15.0,
      "max": 25.0,
      "unit": ""
    },
    "needle": {
      "kind": "diameter_um",
      "diameter_um": 517.0,
