Repository: quantisbia/bia4

# BIA OS — Biofabrication Operating System

> Plataforma de IA científica para formulação de biomateriais, geração de geometrias 3D
> e otimização de bioimpressão. Desenvolvida pela **Quantis Biotechnology**.

---

## 🎯 Visão Geral

- **Nome:** BIA OS — Biofabrication Operating System · Powered by Quantis Biotechnology (BIA = Biofabrication Intelligent Assistant)
- **Stack:** Next.js 14 + TypeScript + TailwindCSS + Prisma + Gemini 2.5 Flash + Claude Sonnet 4.5 (geração de modelo 3D via IA · R12.56)
- **Foco:** Acelerar pesquisa em medicina regenerativa com IA + ferramentas científicas integradas
- **Status:** ✅ Operacional em produção

---

File: scripts/material-database.debug.json (part 12 of 17)
[
      "geometry": "cylindrical",
      "raw": "517 μm Cylindrical"
    },
    "cells": null,
    "notes": "Saos-2 Human Bone Osteosarcoma cells (5)"
  },
  {
    "id": "cect_0548",
    "doi": "10.1088/1758-5090/ab0692",
    "components": [
      {
        "material": "Gelatin",
        "value": 5.0,
        "unit": "%w",
        "spec": "5 wt%"
      },
      {
        "material": "Alginate",
        "value": 4.0,
        "unit": "%w",
        "spec": "4 wt%"
      },
      {
        "material": "Cellulose Nanofibrils",
        "value": 0.25,
        "unit": "%w",
        "spec": "0.25 wt%"
      },
      {
        "material": "Bioactive Glass",
        "value": 1.0,
        "unit": "%w",
        "spec": "1 wt%"
      }
    ],
    "pressure": {
      "min": 2.0,
      "max": 3.2,
      "unit": "bar"
    },
    "temperatureC": 26.0,
    "temperatureRange": {
      "min": 26.0,
      "max": 26.0,
      "unit": ""
    },
    "speed_mm_s": {
      "min": 50.0,
      "max": 63.0,
      "unit": ""
    },
    "needle": {
      "kind": "diameter_um",
      "diameter_um": 518.0,
      "geometry": "cylindrical",
      "raw": "518 μm Cylindrical"
    },
    "cells": null,
    "notes": "Saos-2 Human Bone Osteosarcoma cells (5)"
  },
  {
    "id": "cect_0549",
    "doi": "10.1088/1758-5090/ab0692",
    "components": [
      {
        "material": "Gelatin",
        "value": 5.0,
        "unit": "%w",
        "spec": "5 wt%"
      },
      {
        "material": "Alginate",
        "value": 4.0,
        "unit": "%w",
        "spec": "4 wt%"
      },
      {
        "material": "Cellulose Nanofibrils",
        "value": 0.25,
        "unit": "%w",
        "spec": "0.25 wt%"
      },
      {
        "material": "Bioactive Glass",
        "value": 1.0,
        "unit": "%w",
        "spec": "1 wt%"
      }
    ],
    "pressure": {
      "min": 2.4,
      "max": 3.0,
      "unit": "bar"
    },
    "temperatureC": 26.0,
    "temperatureRange": {
      "min": 26.0,
      "max": 26.0,
      "unit": ""
    },
    "speed_mm_s": {
      "min": 50.0,
      "max": 57.0,
      "unit": ""
    },
    "needle": {
      "kind": "diameter_um",
      "diameter_um": 519.0,
      "geometry": "cylindrical",
      "raw": "519 μm Cylindrical"
    },
    "cells": null,
    "notes": "Human Bone Marrow-derived Mesenchymal Stem Cells (5)"
  },
  {
    "id": "cect_0550",
    "doi": "10.1021/acsbiomaterials.9b00843",
    "components": [
      {
        "material": "Gelatin Methacrylated",
        "value": 10.0,
        "unit": "%w",
        "spec": "10 wt%"
      }
    ],
    "pressure": {
      "min": 120.0,
      "max": 120.0,
      "unit": "kPa"
    },
    "temperatureC": 30.0,
    "temperatureRange": {
      "min": 30.0,
      "max": 30.0,
      "unit": ""
    },
    "speed_mm_s": {
      "min": 10.0,
      "max": 10.0,
      "unit": ""
    },
    "needle": {
      "kind": "diameter_um",
      "diameter_um": 150.0,
      "geometry": "cylindrical",
      "raw": "150 μm"
    },
    "cells": null,
    "notes": ""
  },
  {
    "id": "cect_0551",
    "doi": "10.3390/jfb9040063",
    "components": [
      {
        "material": "Alginate",
        "value": 2.0,
        "unit": "%w",
        "spec": "2 wt%"
      }
    ],
    "pressure": {
      "min": 1.8,
      "max": 2.4,
      "unit": "psi"
    },
    "temperatureC": 37.0,
    "temperatureRange": {
      "min": 37.0,
      "max": 37.0,
      "unit": ""
    },
    "speed_mm_s": null,
    "needle": {
      "kind": "diameter_um",
      "diameter_um": 256.0,
      "geometry": "cylindrical",
      "raw": "256 μm Cylindrical"
    },
    "cells": null,
    "notes": "NIH 3T3 Fibroblasts GFP (5)"
  },
  {
    "id": "cect_0552",
    "doi": "10.3390/jfb9040063",
    "components": [
      {
        "material": "Alginate",
        "value": 3.0,
        "unit": "%w",
        "spec": "3 wt%"
      }
    ],
    "pressure": {
      "min": 2.1,
      "max": 2.8,
      "unit": "psi"
    },
    "temperatureC": 37.0,
    "temperatureRange": {
      "min": 37.0,
      "max": 37.0,
      "unit": ""
    },
    "speed_mm_s": null,
    "needle": {
      "kind": "diameter_um",
      "diameter_um": 256.0,
      "geometry": "cylindrical",
      "raw": "256 μm Cylindrical"
    },
    "cells": null,
    "notes": "Human-adipose tissue derived Mesenchymal Stem Cells (5)"
  },
  {
    "id": "cect_0553",
    "doi": "10.3390/jfb9040063",
    "components": [
      {
        "material": "Alginate",
        "value": 4.0,
        "unit": "%w",
        "spec": "4 wt%"
      }
    ],
    "pressure": {
      "min": 9.9,
      "max": 13.1,
      "unit": "psi"
    },
    "temperatureC": 37.0,
    "temperatureRange": {
      "min": 37.0,
      "max": 37.0,
      "unit": ""
    },
    "speed_mm_s": null,
    "needle": {
      "kind": "diameter_um",
      "diameter_um": 256.0,
      "geometry": "cylindrical",
      "raw": "256 μm Cylindrical"
    },
    "cells": null,
    "notes": "NIH 3T3 Fibroblasts GFP (5)"
  },
  {
    "id": "cect_0554",
    "doi": "10.1016/j.jot.2019.05.003",
    "components": [
      {
        "material": "PCL",
        "value": 100.0,
        "unit": "%w",
        "spec": "100 wt%"
      }
    ],
    "pressure": null,
    "temperatureC": 75.0,
    "temperatureRange": {
      "min": 70.0,
      "max": 75.0,
      "unit": ""
    },
    "speed_mm_s": {
      "min": 6.0,
      "max": 6.0,
      "unit": ""
    },
    "needle": {
      "kind": "gauge",
      "gauge": 0,
      "geometry": "cylindrical",
      "raw": "PCL MW = 45,000 g/mol. Screw based extrusion at 15 rpm"
    },
    "cells": null,
    "notes": "PCL MW = 45,000 g/mol. Screw based extrusion at 15 rpm"
  },
  {
    "id": "cect_0555",
    "doi": "10.18063/ijb.v6i4.296",
    "components": [
      {
        "material": "Gelatin",
        "value": 10.0,
        "unit": "%w",
        "spec": "10 wt%"
      },
      {
        "material": "Transglutaminase",
        "value": 5.0,
        "unit": "%w",
        "spec": "5 wt%"
      }
    ],
    "pressure": {
      "min": 1.0,
      "max": 700.0,
      "unit": "kPa"
    },
    "temperatureC": 40.0,
    "temperatureRange": {
      "min": 40.0,
      "max": 40.0,
      "unit": ""
    },
    "speed_mm_s": {
      "min": 16.0,
      "max": 16.0,
      "unit": ""
    },
    "needle": {
      "kind": "diameter_um",
      "diameter_um": 200.0,
      "geometry": "cylindrical",
      "raw": "200 μm Cylindrical"
    },
    "cells": null,
    "notes": ""
  },
  {
    "id": "cect_0556",
    "doi": "10.1002/smll.202004452",
    "components": [
      {
        "material": "Pluronic F127",
        "value": 40.0,
        "unit": "%w",
        "spec": "40 wt%"
      },
      {
        "material": "Magnetic nanoflowers",
        "value": 210.0,
        "unit": "m",
        "spec": "210 mM"
      }
    ],
    "pressure": {
      "min": 2.0,
      "max": 2.0,
      "unit": "bar"
    },
    "temperatureC": 18.0,
    "temperatureRange": {
      "min": 18.0,
      "max": 18.0,
      "unit": ""
    },
    "speed_mm_s": {
      "min": 25.0,
      "max": 25.0,
      "unit": ""
    },
    "needle": {
      "kind": "diameter_um",
      "diameter_um": 150.0,
      "geometry": "conical",
      "raw": "150 μm Conical"
    },
    "cells": null,
    "notes": ""
  },
  {
    "id": "cect_0557",
    "doi": "10.1016/j.actbio.2019.05.062",
    "components": [
      {
        "material": "Gelatin Norbornene",
        "value": 5.0,
        "unit": "%w",
        "spec": "5 wt%"
      },
      {
        "material": "Gelatin Thiolated",
        "value": 5.0,
        "unit": "%w",
        "spec": "5 wt%"
      }
    ],
    "pressure": {
      "min": 2.3,
      "max": 2.3,
      "unit": "bar"
    },
    "temperatureC": 27.0,
    "temperatureRange": {
      "min": 27.0,
      "max": 27.0,
      "unit": ""
    },
    "speed_mm_s": {
      "min": 5.0,
      "max": 5.0,
      "unit": ""
    },
    "needle": {
      "kind": "diameter_um",
      "diameter_um": 200.0,
      "geometry": "conical",
      "raw": "200 μm Conical"
    },
    "cells": null,
    "notes": ""
  },
  {
    "id": "cect_0558",
    "doi": "10.1016/j.actbio.2019.05.062",
    "components": [
      {
        "material": "Gelatin Methacrylated",
        "value": 10.0,
        "unit": "%w",
        "spec": "10 wt%"
      }
    ],
    "pressure": {
      "min": 0.7,
      "max": 0.7,
      "unit": "bar"
    },
    "temperatureC": 23.0,
    "temperatureRange": {
      "min": 23.0,
      "max": 23.0,
      "unit": ""
    },
    "speed_mm_s": {
      "min": 10.833,
      "max": 10.833,
      "unit": ""
    },
    "needle": {
      "kind": "diameter_um",
      "diameter_um": 200.0,
      "geometry": "conical",
      "raw": "200 μm Conical"
    },
    "cells": null,
    "notes": ""
  },
  {
    "id": "cect_0559",
    "doi": "10.1016/j.colsurfb.2018.08.006",
    "components": [
      {
        "material": "Gelatin",
        "value": 10.0,
        "unit": "%w",
        "spec": "10 wt%"
      },
      {
        "material": "Alginate",
        "value": 1.0,
        "unit": "%w",
        "spec": "1 wt%"
      },
      {
        "material": "Fibrinogen",
        "value": 1.0,
        "unit": "%w",
        "spec": "1 wt%"
      }
    ],
    "pressure": null,
    "temperatureC": 25.0,
    "temperatureRange": {
      "min": 25.0,
      "max": 25.0,
      "unit": ""
    },
    "speed_mm_s": {
      "min": 3.5,
      "max": 3.5,
      "unit": ""
    },
    "needle": {
      "kind": "diameter_um",
      "diameter_um": 260.0,
      "geometry": "cylindrical",
      "raw": "260 μm Cylindrical"
    },
    "cells": null,
    "notes": "GSC23 Glioblastoma Cells (0.1)"
  },
  {
    "id": "cect_0560",
    "doi": "10.1002/adhm.201800418",
    "components": [
      {
        "material": "Gelatin Methacrylated",
        "value": 10.0,
        "unit": "%w",
        "spec": "10 wt%"
      }
    ],
    "pressure": {
      "min": 0.5,
      "max": 0.5,
      "unit": "bar"
    },
    "temperatureC": 18.0,
    "temperatureRange": {
      "min": 15.0,
      "max": 18.0,
      "unit": ""
    },
    "speed_mm_s": {
      "min": 25.0,
      "max": 25.0,
      "unit": ""
    },
    "needle": {
      "kind": "unknown",
      "raw": "Cylindrical"
    },
    "cells": null,
    "notes": "Equine-derived Mesenchymal Stromal Cells (20)"
  },
  {
    "id": "cect_0561",
    "doi": "10.1002/adhm.201800418",
    "components": [
      {
        "material": "Pluronic F127",
        "value": 40.0,
        "unit": "%w",
        "spec": "40 wt%"
      }
    ],
    "pressure": {
      "min": 1.0,
      "max": 1.0,
      "unit": "bar"
    },
    "temperatureC": 25.0,
    "temperatureRange": {
      "min": 25.0,
      "max": 25.0,
      "unit": ""
    },
    "speed_mm_s": {
      "min": 22.0,
      "max": 22.0,
      "unit": ""
    },
    "needle": {
      "kind": "unknown",
      "raw": "Cylindrical"
    },
    "cells": null,
    "notes": ""
  },
  {
    "id": "cect_0562",
    "doi": "10.1088/1758-5090/8/3/035012",
    "components": [
      {
        "material": "Gelatin Methacrylated",
        "value": 10.0,
        "unit": "%w",
        "spec": "10 wt%"
      }
    ],
    "pressure": {
      "min": 80.0,
      "max": 80.0,
      "unit": "psi"
    },
    "temperatureC": null,
    "temperatureRange": null,
    "speed_mm_s": {
      "min": 8.0,
      "max": 8.0,
      "unit": ""
    },
    "needle": {
      "kind": "unknown",
      "raw": "27 Gauge Cylindrical"
    },
    "cells": null,
    "notes": "NIH 3T3 Fibroblasts (0.5)"
  },
  {
    "id": "cect_0563",
    "doi": "10.1088/1758-5090/8/3/035012",
    "components": [
      {
        "material": "Gelatin Methacrylated",
        "value": 15.0,
        "unit": "%w",
        "spec": "15 wt%"
      }
    ],
    "pressure": {
      "min": 100.0,
      "max": 110.0,
      "unit": "psi"
    },
    "temperatureC": null,
    "temperatureRange": null,
    "speed_mm_s": {
      "min": 8.0,
      "max": 8.0,
      "unit": ""
    },
    "needle": {
      "kind": "unknown",
      "raw": "27 Gauge Cylindrical"
    },
    "cells": null,
    "notes": ""
  },
  {
    "id": "cect_0564",
    "doi": "10.1088/1758-5090/8/3/035012",
    "components": [
      {
        "material": "Gelatin Methacrylated",
        "value": 20.0,
        "unit": "%w",
        "spec": "20 wt%"
      }
    ],
    "pressure": {
      "min": 130.0,
      "max": 130.0,
      "unit": "psi"
    },
    "temperatureC": null,
    "temperatureRange": null,
    "speed_mm_s": {
      "min": 8.0,
      "max": 8.0,
      "unit": ""
    },
    "needle": {
      "kind": "unknown",
      "raw": "27 Gauge Cylindrical"
    },
    "cells": null,
    "notes": ""
  },
  {
    "id": "cect_0565",
    "doi": "10.1007/s13205-018-1341-9",
    "components": [
      {
        "material": "Gelatin",
        "value": 10.0,
        "unit": "%w",
        "spec": "10 wt%"
      },
      {
        "material": "Alginate",
        "value": 2.0,
        "unit": "%w",
        "spec": "2 wt%"
      }
    ],
    "pressure": null,
    "temperatureC": 37.0,
    "temperatureRange": {
      "min": 37.0,
      "max": 37.0,
      "unit": ""
    },
    "speed_mm_s": {
      "min": 3.5,
      "max": 3.5,
      "unit": ""
    },
    "needle": {
      "kind": "diameter_um",
      "diameter_um": 260.0,
      "geometry": "cylindrical",
      "raw": "260 μm Cylindrical"
    },
    "cells": {
      "cellType": "RSC96 Neuronal Schwann Cells",
      "density_M_per_mL": 2.0
    },
    "notes": "Extrusion of 0.15 mL/s. Gel was crosslinked with 3 w/v% of CaCl2 post printing"
  },
  {
    "id": "cect_0566",
    "doi": "10.1021/acsbiomaterials.0c00940",
    "components": [
      {
        "material": "Hyaluronic Acid Methacrylated",
        "value": 10.0,
        "unit": "mg/mL",
        "spec": "10 mg/ml"
      },
      {
        "material": "Collagen",
        "value": 3.0,
        "unit": "mg/mL",
        "spec": "3 mg/ml"
      }
    ],
    "pressure": {
      "min": 50.0,
      "max": 70.0,
      "unit": "kPa"
    },
    "temperatureC": 25.0,
    "temperatureRange": {
      "min": 25.0,
      "max": 25.0,
      "unit": ""
    },
    "speed_mm_s": {
      "min": 10.0,
      "max": 10.0,
      "unit": ""
    },
    "needle": {
      "kind": "unknown",
      "raw": "27 Gauge"
    },
    "cells": null,
    "notes": "Using either 3mg/ml of LAP or I2959 the scaffold was crosslinked with UV for 2 seconds every 2 layers"
  },
  {
    "id": "cect_0567",
    "doi": "10.1039/c5tb01645b",
    "components": [
      {
        "material": "PEG-NIPAAm-HPMACys",
        "value": 7.5,
        "unit": "%w",
        "spec": "7.5 wt%"
      },
      {
        "material": "PEG NHS",
        "value": 3.8,
        "unit": "%w",
        "spec": "3.8 wt%"
      }
    ],
    "pressure": {
      "min": 3.4,
      "max": 3.4,
      "unit": "bar"
    },
    "temperatureC": 25.0,
    "temperatureRange": {
      "min": 25.0,
      "max": 25.0,
      "unit": ""
    },
    "speed_mm_s": {
      "min": 5.0,
      "max": 5.0,
      "unit": ""
    },
    "needle": {
      "kind": "diameter_um",
      "diameter_um": 250.0,
      "geometry": "conical",
      "raw": "250 μm Conical"
    },
    "cells": null,
    "notes": ""
  },
  {
    "id": "cect_0568",
    "doi": "10.1039/c5tb01645b",
    "components": [
      {
        "material": "PEG-NIPAAm-HPMACys",
        "value": 7.5,
        "unit": "%w",
        "spec": "7.5 wt%"
      },
      {
        "material": "HA NHS",
        "value": 1.6,
        "unit": "%w",
        "spec": "1.6 wt%"
      }
    ],
    "pressure": {
      "min": 3.4,
      "max": 3.4,
      "unit": "bar"
    },
    "temperatureC": 25.0,
    "temperatureRange": {
      "min": 25.0,
      "max": 25.0,
      "unit": ""
    },
    "speed_mm_s": {
      "min": 5.0,
      "max": 5.0,
      "unit": ""
    },
    "needle": {
      "kind": "diameter_um",
      "diameter_um": 250.0,
      "geometry": "conical",
      "raw": "250 μm Conical"
    },
    "cells": null,
    "notes": ""
  },
  {
    "id": "cect_0569",
    "doi": "10.1039/c5tb01645b",
    "components": [
      {
        "material": "pHMGCL-NHS",
        "value": 100.0,
        "unit": "%w",
        "spec": "100 wt%"
      }
    ],
    "pressure": {
      "min": 400.0,
      "max": 400.0,
      "unit": "kPa"
    },
    "temperatureC": 140.0,
    "temperatureRange": {
      "min": 140.0,
      "max": 140.0,
      "unit": ""
    },
    "speed_mm_s": {
      "min": 4.1667,
      "max": 4.1667,
      "unit": ""
    },
    "needle": {
      "kind": "unknown",
      "raw": "25 Gauge Cylindrical"
    },
    "cells": null,
    "notes": "pHMGCL-NHS stands for poly(hydroxymethylglycolide-co-ε-caprolactone."
  },
  {
    "id": "cect_0570",
    "doi": "10.1016/j.mtbio.2020.100078",
    "components": [
      {
        "material": "Hyaluronic Acid Phenolic Hydroxyl Functionalized",
        "value": 1.5,
        "unit": "%w",
        "spec": "1.5 wt%"
      }
    ],
    "pressure": null,
    "temperatureC": 25.0,
    "temperatureRange": {
      "min": 25.0,
      "max": 25.0,
      "unit": ""
    },
    "speed_mm_s": {
      "min": 22.0,
      "max": 22.0,
      "unit": ""
    },
    "needle": {
      "kind": "unknown",
      "raw": "27 Gauge Cylindrical"
    },
    "cells": {
      "cellType": "10T1/2 Murine Fibroblasts",
      "density_M_per_mL": 5.0
    },
    "notes": "Ink flow rate of 22 mm/s"
  },
  {
    "id": "cect_0571",
    "doi": "10.1016/j.mtbio.2020.100078",
    "components": [
      {
        "material": "Hyaluronic Acid Phenolic Hydroxyl Functionalized",
        "value": 0.1,
        "unit": "%w",
        "spec": "0.1 wt%"
      },
      {
        "material": "Hyaluronic Acid",
        "value": 0.9,
        "unit": "%w",
        "spec": "0.9 wt%"
      },
      {
        "material": "Gelatin Phenolic Hydroxyl Functionalized",
        "value": 1.0,
        "unit": "%w",
        "spec": "1 wt%"
      }
    ],
    "pressure": null,
    "temperatureC": 25.0,
    "temperatureRange": {
      "min": 25.0,
      "max": 25.0,
      "unit": ""
    },
    "speed_mm_s": {
      "min": 22.0,
      "max": 22.0,
      "unit": ""
    },
    "needle": {
      "kind": "unknown",
      "raw": "27 Gauge Cylindrical"
    },
    "cells": {
      "cellType": "10T1/2 Murine Fibroblasts",
      "density_M_per_mL": 5.0
    },
    "notes": "Ink flow rate of 22 mm/s"
  },
  {
    "id": "cect_0572",
    "doi": "10.1016/j.mtbio.2020.100078",
    "components": [
      {
        "material": "Hyaluronic Acid Phenolic Hydroxyl Functionalized",
        "value": 1.5,
        "unit": "%w",
        "spec": "1.5 wt%"
      },
      {
        "material": "Silk Fibroin Nanofibers",
        "value": 1.0,
        "unit": "%w",
        "spec": "1 wt%"
      }
    ],
    "pressure": null,
    "temperatureC": 25.0,
    "temperatureRange": {
      "min": 25.0,
      "max": 25.0,
      "unit": ""
    },
    "speed_mm_s": {
      "min": 22.0,
      "max": 22.0,
      "unit": ""
    },
    "needle": {
      "kind": "unknown",
      "raw": "27 Gauge Cylindrical"
    },
    "cells": {
      "cellType": "10T1/2 Murine Fibroblasts",
      "density_M_per_mL": 5.0
    },
    "notes": "Ink flow rate of 22 mm/s"
  },
  {
    "id": "cect_0573",
    "doi": "10.1016/j.mtbio.2020.100078",
    "components": [
      {
        "material": "Hyaluronic Acid Phenolic Hydroxyl Functionalized",
        "value": 0.1,
        "unit": "%w",
        "spec": "0.1 wt%"
      },
      {
        "material": "Hyaluronic Acid",
        "value": 0.9,
        "unit": "%w",
        "spec": "0.9 wt%"
      },
      {
        "material": "Gelatin Phenolic Hydroxyl Functionalized",
        "value": 1.0,
        "unit": "%w",
        "spec": "1 wt%"
      },
      {
        "material": "Silk Fibroin Nanofibers",
        "value": 1.0,
        "unit": "%w",
        "spec": "1 wt%"
      }
    ],
    "pressure": null,
    "temperatureC": 25.0,
    "temperatureRange": {
      "min": 25.0,
      "max": 25.0,
      "unit": ""
    },
    "speed_mm_s": {
      "min": 22.0,
      "max": 22.0,
      "unit": ""
    },
    "needle": {
      "kind": "unknown",
      "raw": "27 Gauge Cylindrical"
    },
    "cells": {
      "cellType": "10T1/2 Murine Fibroblasts",
      "density_M_per_mL": 5.0
    },
    "notes": "Ink flow rate of 22 mm/s"
  },
  {
    "id": "cect_0574",
    "doi": "10.1021/bm801463q",
    "components": [
      {
        "material": "Pluronic F127 di(alpha-bromoesters) [25 wt%]",
        "value": null,
        "unit": "",
        "spec": ""
      }
    ],
    "pressure": {
      "min": 2.0,
      "max": 2.0,
      "unit": "bar"
    },
    "temperatureC": 4.0,
    "temperatureRange": {
      "min": 4.0,
      "max": 4.0,
      "unit": ""
    },
    "speed_mm_s": {
      "min": 16.0,
      "max": 16.0,
      "unit": ""
    },
    "needle": {
      "kind": "diameter_um",
      "diameter_um": 210.0,
      "geometry": "cylindrical",
      "raw": "210 μm Cylindrical"
    },
    "cells": null,
    "notes": ""
  },
  {
    "id": "cect_0575",
    "doi": "10.1039/c3tb21159b",
    "components": [
      {
        "material": "Alginate",
        "value": 3.0,
        "unit": "%w",
        "spec": "3 wt%"
      },
      {
        "material": "Acrylamide",
        "value": null,
        "unit": "",
        "spec": "wt%"
      }
    ],
    "pressure": {
      "min": 30.0,
      "max": 130.0,
      "unit": "kPa"
    },
    "temperatureC": 25.0,
    "temperatureRange": {
      "min": 25.0,
      "max": 25.0,
      "unit": ""
    },
    "speed_mm_s": null,
    "needle": {
      "kind": "diameter_um",
      "diameter_um": 337.0,
      "geometry": "cylindrical",
      "raw": "337 μm Cylindrical"
    },
    "cells": null,
    "notes": "Variations of CaCl2-based hydrogel crosslinking were tested"
  },
  {
    "id": "cect_0576",
    "doi": "10.1002/adhm.201800213",
    "components": [
      {
        "material": "Pluronic F127",
        "value": 30.0,
        "unit": "%w",
        "spec": "30 wt%"
      },
      {
        "material": "Metformin Hydrochloride",
        "value": 12.5,
        "unit": "mg/mL",
        "spec": "12.5 mg/ml"
      }
    ],
    "pressure": {
      "min": 12.0,
      "max": 12.0,
      "unit": "psi"
    },
    "temperatureC": 25.0,
    "temperatureRange": {
      "min": 25.0,
      "max": 25.0,
      "unit": ""
    },
    "speed_mm_s": {
      "min": 10.0,
      "max": 10.0,
      "unit": ""
    },
    "needle": {
      "kind": "unknown",
      "raw": "27 Gauge Conical"
    },
    "cells": null,
    "notes": "Metformin Hydrochloride is a oral agent used to treat diabetes."
  },
  {
    "id": "cect_0577",
    "doi": "10.1002/adhm.201800213",
    "components": [
      {
        "material": "Pluronic F127",
        "value": 30.0,
        "unit": "%w",
        "spec": "30 wt%"
      },
      {
        "material": "Glyburide",
        "value": 100.0,
        "unit": "mg/mL",
        "spec": "100 mg/ml"
      }
    ],
    "pressure": {
      "min": 8.0,
      "max": 8.0,
      "unit": "psi"
    },
    "temperatureC": 25.0,
    "temperatureRange": {
      "min": 25.0,
      "max": 25.0,
      "unit": ""
    },
    "speed_mm_s": {
      "min": 8.0,
      "max": 8.0,
      "unit": ""
    },
    "needle": {
      "kind": "unknown",
      "raw": "22 Gauge Conical"
    },
    "cells": null,
    "notes": "Acarbose is a oral agent used to treat diabetes."
  },
  {
    "id": "cect_0578",
    "doi": "10.1002/adhm.201800213",
    "components": [
      {
        "material": "Pluronic F127",
        "value": 30.0,
        "unit": "%w",
        "spec": "30 wt%"
      },
      {
        "material": "Acarbose",
        "value": 1.0,
        "unit": "mg/mL",
        "spec": "1 mg/ml"
      }
    ],
    "pressure": {
      "min": 12.0,
      "max": 12.0,
      "unit": "psi"
    },
    "temperatureC": 25.0,
    "temperatureRange": {
      "min": 25.0,
      "max": 25.0,
      "unit": ""
    },
    "speed_mm_s": {
      "min": 10.0,
      "max": 10.0,
      "unit": ""
    },
    "needle": {
      "kind": "unknown",
      "raw": "27 Gauge Conical"
    },
    "cells": null,
    "notes": "Glyburide is a oral agent used to treat diabetes."
  },
  {
    "id": "cect_0579",
    "doi": "10.1021/acsami.7b03613",
    "components": [
      {
        "material": "PEGDA",
        "value": 6.0,
        "unit": "%w",
        "spec": "6 wt%"
      },
      {
        "material": "Laponite",
        "value": 10.0,
        "unit": "%w",
        "spec": "10 wt%"
      }
    ],
    "pressure": {
      "min": 22.0,
      "max": 25.0,
      "unit": "psi"
    },
    "temperatureC": 25.0,
    "temperatureRange": {
      "min": 25.0,
      "max": 25.0,
      "unit": ""
    },
    "speed_mm_s": {
      "min": 0.75,
      "max": 1.0,
      "unit": ""
    },
    "needle": {
      "kind": "diameter_um",
      "diameter_um": 250.0,
      "geometry": "conical",
      "raw": "250 μm Conical"
    },
    "cells": null,
    "notes": "Printed structures were exposed to UV light for 10 minutes."
  },
  {
    "id": "cect_0580",
    "doi": "10.1021/acsami.7b03613",
    "components": [
      {
        "material": "Alginate",
        "value": 0.5,
        "unit": "%w",
        "spec": "0.5 wt%"
      },
      {
        "material": "Laponite",
        "value": 6.0,
        "unit": "%w",
        "spec": "6 wt%"
      }
    ],
    "pressure": {
      "min": 22.0,
      "max": 25.0,
      "unit": "psi"
    },
    "temperatureC": 25.0,
    "temperatureRange": {
      "min": 25.0,
      "max": 25.0,
      "unit": ""
    },
    "speed_mm_s": {
      "min": 0.75,
      "max": 1.0,
      "unit": ""
    },
    "needle": {
      "kind": "diameter_um",
      "diameter_um": 250.0,
      "geometry": "conical",
      "raw": "250 μm Conical"
    },
    "cells": null,
    "notes": "Printed structure was submerged in 2 wt% CaCl2"
  },
  {
    "id": "cect_0581",
    "doi": "10.1021/acsami.7b03613",
    "components": [
      {
        "material": "Gelatin",
        "value": 10.0,
        "unit": "%w",
        "spec": "10 wt%"
      },
      {
        "material": "Laponite",
        "value": 7.0,
        "unit": "%w",
        "spec": "7 wt%"
      }
    ],
    "pressure": {
      "min": 22.0,
      "max": 25.0,
      "unit": "psi"
    },
    "temperatureC": 25.0,
    "temperatureRange": {
      "min": 25.0,
      "max": 25.0,
      "unit": ""
    },
    "speed_mm_s": {
      "min": 0.75,
      "max": 1.0,
      "unit": ""
    },
    "needle": {
      "kind": "diameter_um",
      "diameter_um": 250.0,
      "geometry": "conical",
      "raw": "250 μm Conical"
    },
    "cells": null,
    "notes": ""
  },
  {
    "id": "cect_0582",
    "doi": "10.1016/j.mtbio.2020.100058",
    "components": [
      {
        "material": "Hyaluronic Acid Tyramine Functionalized",
        "value": 25.0,
        "unit": "mg/mL",
        "spec": "25 mg/ml"
      },
      {
        "material": "Collagen",
        "value": 5.0,
        "unit": "mg/mL",
        "spec": "5 mg/mL"
      }
    ],
    "pressure": {
      "min": 0.2,
      "max": 0.2,
      "unit": "bar"
    },
    "temperatureC": 22.0,
    "temperatureRange": {
      "min": 20.0,
      "max": 22.0,
      "unit": ""
    },
    "speed_mm_s": {
      "min": 8.0,
      "max": 8.0,
      "unit": ""
    },
    "needle": {
      "kind": "unknown",
      "raw": "15 Gauge Cylindrical"
    },
    "cells": null,
    "notes": ""
  },
  {
    "id": "cect_0583",
    "doi": "10.1016/j.mtbio.2020.100058",
    "components": [
      {
        "material": "Hyaluronic Acid Tyramine Functionalized",
        "value": 25.0,
        "unit": "mg/mL",
        "spec": "25 mg/ml"
      },
      {
        "material": "Collagen",
        "value": 5.0,
        "unit": "mg/mL",
        "spec": "5 mg/mL"
      }
    ],
    "pressure": {
      "min": 1.6,
      "max": 1.6,
      "unit": "bar"
    },
    "temperatureC": 22.0,
    "temperatureRange": {
      "min": 20.0,
      "max": 22.0,
      "unit": ""
    },
    "speed_mm_s": {
      "min": 8.0,
      "max": 8.0,
      "unit": ""
    },
    "needle": {
      "kind": "unknown",
      "raw": "18 Gauge Cylindrical"
    },
    "cells": null,
    "notes": ""
  },
  {
    "id": "cect_0584",
    "doi": "10.1002/adfm.201801850",
    "components": [
      {
        "material": "Gelatin",
        "value": 7.5,
        "unit": "%w",
        "spec": "7.5 wt%"
      },
      {
        "material": "Fibrinogen",
        "value": 10.0,
        "unit": "mg/mL",
        "spec": "10 mg/mL"
      },
      {
        "material": "Hyaluronic Acid",
        "value": 3.0,
        "unit": "mg/mL",
        "spec": "3 mg/mL"
      },
      {
        "material": "Calcium chloride",
        "value": 2.5,
        "unit": "m",
        "spec": "2.5 mM"
      }
    ],
    "pressure": {
      "min": 0.5,
      "max": 1.0,
      "unit": "psi"
    },
    "temperatureC": 37.0,
    "temperatureRange": {
      "min": 37.0,
      "max": 37.0,
      "unit": ""
    },
    "speed_mm_s": {
      "min": 1.0,
      "max": 3.0,
      "unit": ""
    },
    "needle": {
      "kind": "diameter_um",
      "diameter_um": 100.0,
      "geometry": "cylindrical",
      "raw": "100 μm Cylindrical"
    },
    "cells": {
      "cellType": "PCS‐201‐010 Primary Dermal Fibroblasys",
      "density_M_per_mL": 10.0
    },
    "notes": "Hydrogels crosslinked with thrombin/transglutaminase at 100U/mL and 0.2 wt% respectively."
  },
  {
    "id": "cect_0585",
    "doi": "10.1002/adfm.201801850",
    "components": [
      {
        "material": "Gelatin",
        "value": 7.5,
        "unit": "%w",
        "spec": "7.5 wt%"
      },
      {
        "material": "Fibrinogen",
        "value": 10.0,
        "unit": "mg/mL",
        "spec": "10 mg/mL"
      },
      {
        "material": "Hyaluronic Acid",
        "value": 3.0,
        "unit": "mg/mL",
        "spec": "3 mg/mL"
      },
      {
        "material": "Calcium chloride",
        "value": 2.5,
        "unit": "m",
        "spec": "2.5 mM"
      }
    ],
    "pressure": {
      "min": 0.5,
      "max": 1.0,
      "unit": "psi"
    },
    "temperatureC": 37.0,
    "temperatureRange": {
      "min": 37.0,
      "max": 37.0,
      "unit": ""
    },
    "speed_mm_s": {
      "min": 1.0,
      "max": 3.0,
      "unit": ""
    },
    "needle": {
      "kind": "diameter_um",
      "diameter_um": 100.0,
      "geometry": "cylindrical",
      "raw": "100 μm Cylindrical"
    },
    "cells": {
      "cellType": "hiPSC‐derived Ventral Spinal Neuronal Progenitor Cells",
      "density_M_per_mL": 10.0
    },
    "notes": "Hydrogels crosslinked with thrombin/transglutaminase at 100U/mL and 0.2 wt% respectively."
  },
  {
    "id": "cect_0586",
    "doi": "10.1002/adfm.201801850",
    "components": [
      {
        "material": "Gelatin",
        "value": 7.5,
        "unit": "%w",
        "spec": "7.5 wt%"
      },
      {
        "material": "Fibrinogen",
        "value": 10.0,
        "unit": "mg/mL",
        "spec": "10 mg/mL"
      },
      {
        "material": "Hyaluronic Acid",
        "value": 3.0,
        "unit": "mg/mL",
        "spec": "3 mg/mL"
      },
      {
        "material": "Calcium chloride",
        "value": 2.5,
        "unit": "m",
        "spec": "2.5 mM"
      }
    ],
    "pressure": {
      "min": 0.5,
      "max": 1.0,
      "unit": "psi"
    },
    "temperatureC": 37.0,
    "temperatureRange": {
      "min": 37.0,
      "max": 37.0,
      "unit": ""
    },
    "speed_mm_s": {
      "min": 1.0,
      "max": 3.0,
      "unit": ""
    },
    "needle": {
      "kind": "diameter_um",
      "diameter_um": 100.0,
      "geometry": "cylindrical",
      "raw": "100 μm Cylindrical"
    },
    "cells": {
      "cellType": "miPSC‐derived Oligodendrocyte Progenitor Cells",
      "density_M_per_mL": 10.0
    },
    "notes": "Hydrogels crosslinked with thrombin/transglutaminase at 100U/mL and 0.2 wt% respectively."
  },
  {
    "id": "cect_0587",
    "doi": "10.1002/adfm.201801850",
    "components": [
      {
        "material": "Matrigel",
        "value": 50.0,
        "unit": "%w",
        "spec": "50 wt%"
      }
    ],
    "pressure": {
      "min": 0.5,
      "max": 1.0,
      "unit": "psi"
    },
    "temperatureC": 4.0,
    "temperatureRange": {
      "min": 4.0,
      "max": 4.0,
      "unit": ""
    },
    "speed_mm_s": {
      "min": 1.0,
      "max": 3.0,
      "unit": ""
    },
    "needle": {
      "kind": "diameter_um",
      "diameter_um": 100.0,
      "geometry": "cylindrical",
      "raw": "100 μm Cylindrical"
    },
    "cells": null,
    "notes": "hiPSC‐derived Ventral Spinal Neuronal Progenitor Cells (10)"
  },
  {
    "id": "cect_0588",
    "doi": "10.1002/adfm.201801850",
    "components": [
      {
        "material": "Matrigel",
        "value": 50.0,
        "unit": "%w",
        "spec": "50 wt%"
      }
    ],
    "pressure": {
      "min": 0.5,
      "max": 1.0,
      "unit": "psi"
    },
    "temperatureC": 4.0,
    "temperatureRange": {
      "min": 4.0,
      "max": 4.0,
      "unit": ""
    },
    "speed_mm_s": {
      "min": 1.0,
      "max": 3.0,
      "unit": ""
    },
    "needle": {
      "kind": "diameter_um",
      "diameter_um": 100.0,
      "geometry": "cylindrical",
      "raw": "100 μm Cylindrical"
    },
    "cells": null,
    "notes": "miPSC‐derived Oligodendrocyte Progenitor Cells (10)"
  },
  {
    "id": "cect_0589",
    "doi": "10.1002/adfm.201801850",
    "components": [
      {
        "material": "Matrigel",
        "value": 50.0,
        "unit": "%w",
        "spec": "50 wt%"
      }
    ],
    "pressure": {
      "min": 0.5,
      "max": 1.0,
      "unit": "psi"
    },
    "temperatureC": 4.0,
    "temperatureRange": {
      "min": 4.0,
      "max": 4.0,
      "unit": ""
    },
    "speed_mm_s": {
      "min": 1.0,
      "max": 3.0,
      "unit": ""
    },
    "needle": {
      "kind": "diameter_um",
      "diameter_um": 100.0,
      "geometry": "cylindrical",
      "raw": "100 μm Cylindrical"
    },
    "cells": null,
    "notes": "PCS‐201‐010 Primary Dermal Fibroblasys (10)"
  },
  {
    "id": "cect_0590",
    "doi": "10.1002/adfm.201801850",
    "components": [
      {
        "material": "Gelatin Methacrylated",
        "value": 7.5,
        "unit": "%w",
        "spec": "7.5 wt%"
      }
    ],
    "pressure": {
      "min": 0.5,
      "max": 1.0,
      "unit": "psi"
    },
    "temperatureC": 37.0,
    "temperatureRange": {
      "min": 37.0,
      "max": 37.0,
      "unit": ""
    },
    "speed_mm_s": {
      "min": 1.0,
      "max": 3.0,
      "unit": ""
    },
    "needle": {
      "kind": "diameter_um",
      "diameter_um": 100.0,
      "geometry": "cylindrical",
      "raw": "100 μm Cylindrical"
    },
    "cells": {
      "cellType": "hiPSC‐derived Ventral Spinal Neuronal Progenitor Cells",
      "density_M_per_mL": 10.0
    },
    "notes": "Hydrogels crosslinked with 0.05 wt% LAP as the photoinitiator"
  },
  {
    "id": "cect_0591",
    "doi": "10.1002/adfm.201801850",
    "components": [
      {
        "material": "Gelatin Methacrylated",
        "value": 7.5,
        "unit": "%w",
        "spec": "7.5 wt%"
      }
    ],
    "pressure": {
      "min": 0.5,
      "max": 1.0,
      "unit": "psi"
    },
    "temperatureC": 37.0,
    "temperatureRange": {
      "min": 37.0,
      "max": 37.0,
      "unit": ""
    },
    "speed_mm_s": {
      "min": 1.0,
      "max": 3.0,
      "unit": ""
    },
    "needle": {
      "kind": "diameter_um",
      "diameter_um": 100.0,
      "geometry": "cylindrical",
      "raw": "100 μm Cylindrical"
    },
    "cells": {
      "cellType": "miPSC‐derived Oligodendrocyte Progenitor Cells",
      "density_M_per_mL": 10.0
    },
    "notes": "Hydrogels crosslinked with 0.05 wt% LAP as the photoinitiator"
  },
  {
    "id": "cect_0592",
    "doi": "10.1002/adfm.201801850",
    "components": [
      {
        "material": "Gelatin Methacrylated",
        "value": 7.5,
        "unit": "%w",
        "spec": "7.5 wt%"
      }
    ],
    "pressure": {
      "min": 0.5,
      "max": 1.0,
      "unit": "psi"
    },
    "temperatureC": 37.0,
    "temperatureRange": {
      "min": 37.0,
      "max": 37.0,
      "unit": ""
    },
    "speed_mm_s": {
      "min": 1.0,
      "max": 3.0,
      "unit": ""
    },
    "needle": {
      "kind": "diameter_um",
      "diameter_um": 100.0,
      "geometry": "cylindrical",
      "raw": "100 μm Cylindrical"
    },
    "cells": {
      "cellType": "PCS‐201‐010 Primary Dermal Fibroblasys",
      "density_M_per_mL": 10.0
    },
    "notes": "Hydrogels crosslinked with 0.05 wt% LAP as the photoinitiator"
  },
  {
    "id": "cect_0593",
    "doi": "10.1002/adfm.201801850",
    "components": [
      {
        "material": "PEGDA",
        "value": 20.0,
        "unit": "%w",
        "spec": "20 wt%"
      },
      {
        "material": "Polyethylene oxide",
        "value": 5.5,
        "unit": "%w",
        "spec": "5.5 wt%"
      },
      {
        "material": "Glycerol",
        "value": 10.0,
        "unit": "%w",
        "spec": "10 wt%"
      }
    ],
    "pressure": {
      "min": 80.0,
      "max": 200.0,
      "unit": "psi"
    },
    "temperatureC": 25.0,
    "temperatureRange": {
      "min": 25.0,
      "max": 25.0,
      "unit": ""
    },
    "speed_mm_s": {
      "min": 1.0,
      "max": 3.0,
      "unit": ""
    },
    "needle": {
      "kind": "diameter_um",
      "diameter_um": 100.0,
      "geometry": "cylindrical",
      "raw": "100 μm Cylindrical"
    },
    "cells": null,
    "notes": "Hydrogels crosslinked with 0.05 wt% LAP as the photoinitiator. Other photoinitiators were used but LAP produced best results"
  },
  {
    "id": "cect_0594",
    "doi": "10.1002/adfm.201801850",
    "components": [
      {
        "material": "Alginate",
        "value": 6.0,
        "unit": "%w",
        "spec": "6 wt%"
      },
      {
        "material": "Methylcellulose",
        "value": 18.0,
        "unit": "%w",
        "spec": "18 wt%"
      }
    ],
    "pressure": {
      "min": 80.0,
      "max": 200.0,
      "unit": "psi"
    },
    "temperatureC": 25.0,
    "temperatureRange": {
      "min": 25.0,
      "max": 25.0,
      "unit": ""
    },
    "speed_mm_s": {
      "min": 1.0,
      "max": 3.0,
      "unit": ""
    },
    "needle": {
      "kind": "diameter_um",
      "diameter_um": 100.0,
      "geometry": "cylindrical",
      "raw": "100 μm Cylindrical"
    },
    "cells": null,
    "notes": "Alginate of different viscosities were tested"
  },
  {
    "id": "cect_0595",
    "doi": "10.1002/adfm.201801850",
    "components": [
      {
        "material": "Loctite",
        "value": 100.0,
        "unit": "%w",
        "spec": "100 wt%"
      }
    ],
    "pressure": {
      "min": 80.0,
      "max": 200.0,
      "unit": "psi"
    },
    "temperatureC": 25.0,
    "temperatureRange": {
      "min": 25.0,
      "max": 25.0,
      "unit": ""
    },
    "speed_mm_s": {
      "min": 1.0,
      "max": 3.0,
      "unit": ""
    },
    "needle": {
      "kind": "diameter_um",
      "diameter_um": 100.0,
      "geometry": "cylindrical",
      "raw": "100 μm Cylindrical"
    },
    "cells": null,
    "notes": "The silicone was cured at ambient temperature for 5 hours"
  },
  {
    "id": "cect_0596",
    "doi": "10.1002/mabi.201900364",
    "components": [
      {
        "material": "Gelatin Methacrylated",
        "value": 10.0,
        "unit": "%w",
        "spec": "10 wt%"
      }
    ],
    "pressure": {
      "min": 120.0,
      "max": 120.0,
      "unit": "kPa"
    },
    "temperatureC": 30.0,
    "temperatureRange": {
      "min": 30.0,
      "max": 30.0,
      "unit": ""
    },
    "speed_mm_s": {
      "min": 10.0,
      "max": 10.0,
      "unit": ""
    },
    "needle": {
      "kind": "diameter_um",
      "diameter_um": 150.0,
      "geometry": "conical",
      "raw": "150 μm Conical"
    },
    "cells": null,
    "notes": ""
  },
  {
    "id": "cect_0597",
    "doi": "10.1088/1758-5090/aa90e2",
    "components": [
      {
        "material": "Pluronic F127",
        "value": 30.0,
