Repository: quantisbia/bia4

# BIA OS — Biofabrication Operating System

> Plataforma de IA científica para formulação de biomateriais, geração de geometrias 3D
> e otimização de bioimpressão. Desenvolvida pela **Quantis Biotechnology**.

---

## 🎯 Visão Geral

- **Nome:** BIA OS — Biofabrication Operating System · Powered by Quantis Biotechnology (BIA = Biofabrication Intelligent Assistant)
- **Stack:** Next.js 14 + TypeScript + TailwindCSS + Prisma + Gemini 2.5 Flash + Claude Sonnet 4.5 (geração de modelo 3D via IA · R12.56)
- **Foco:** Acelerar pesquisa em medicina regenerativa com IA + ferramentas científicas integradas
- **Status:** ✅ Operacional em produção

---

File: scripts/material-database.debug.json (part 13 of 17)
[
        "unit": "%w",
        "spec": "30 wt%"
      }
    ],
    "pressure": {
      "min": 160.0,
      "max": 200.0,
      "unit": "kPa"
    },
    "temperatureC": 25.0,
    "temperatureRange": {
      "min": 25.0,
      "max": 25.0,
      "unit": ""
    },
    "speed_mm_s": {
      "min": 6.0,
      "max": 6.0,
      "unit": ""
    },
    "needle": {
      "kind": "diameter_um",
      "diameter_um": 330.0,
      "geometry": "cylindrical",
      "raw": "330 μm Cylindrical"
    },
    "cells": null,
    "notes": ""
  },
  {
    "id": "cect_0598",
    "doi": "10.1088/1758-5090/aa90e2",
    "components": [
      {
        "material": "Pluronic F127",
        "value": 29.0,
        "unit": "%w",
        "spec": "29 wt%"
      },
      {
        "material": "PEG",
        "value": 1.0,
        "unit": "%w",
        "spec": "1 wt%"
      }
    ],
    "pressure": {
      "min": 130.0,
      "max": 170.0,
      "unit": "kPa"
    },
    "temperatureC": 25.0,
    "temperatureRange": {
      "min": 25.0,
      "max": 25.0,
      "unit": ""
    },
    "speed_mm_s": {
      "min": 6.0,
      "max": 6.0,
      "unit": ""
    },
    "needle": {
      "kind": "diameter_um",
      "diameter_um": 330.0,
      "geometry": "cylindrical",
      "raw": "330 μm Cylindrical"
    },
    "cells": null,
    "notes": ""
  },
  {
    "id": "cect_0599",
    "doi": "10.1088/1758-5090/aa90e2",
    "components": [
      {
        "material": "Pluronic F127",
        "value": 28.0,
        "unit": "%w",
        "spec": "28 wt%"
      },
      {
        "material": "PEG",
        "value": 2.0,
        "unit": "%w",
        "spec": "2 wt%"
      }
    ],
    "pressure": {
      "min": 120.0,
      "max": 150.0,
      "unit": "kPa"
    },
    "temperatureC": 25.0,
    "temperatureRange": {
      "min": 25.0,
      "max": 25.0,
      "unit": ""
    },
    "speed_mm_s": {
      "min": 6.0,
      "max": 6.0,
      "unit": ""
    },
    "needle": {
      "kind": "diameter_um",
      "diameter_um": 330.0,
      "geometry": "cylindrical",
      "raw": "330 μm Cylindrical"
    },
    "cells": null,
    "notes": ""
  },
  {
    "id": "cect_0600",
    "doi": "10.1088/1758-5090/aa90e2",
    "components": [
      {
        "material": "Pluronic F127",
        "value": 27.0,
        "unit": "%w",
        "spec": "27 wt%"
      },
      {
        "material": "PEG",
        "value": 3.0,
        "unit": "%w",
        "spec": "3 wt%"
      }
    ],
    "pressure": {
      "min": 90.0,
      "max": 120.0,
      "unit": "kPa"
    },
    "temperatureC": 25.0,
    "temperatureRange": {
      "min": 25.0,
      "max": 25.0,
      "unit": ""
    },
    "speed_mm_s": {
      "min": 6.0,
      "max": 6.0,
      "unit": ""
    },
    "needle": {
      "kind": "diameter_um",
      "diameter_um": 330.0,
      "geometry": "cylindrical",
      "raw": "330 μm Cylindrical"
    },
    "cells": null,
    "notes": ""
  },
  {
    "id": "cect_0601",
    "doi": "10.1088/1758-5090/aa90e2",
    "components": [
      {
        "material": "Pluronic F127",
        "value": 26.0,
        "unit": "%w",
        "spec": "26 wt%"
      },
      {
        "material": "PEG",
        "value": 4.0,
        "unit": "%w",
        "spec": "4 wt%"
      }
    ],
    "pressure": {
      "min": 70.0,
      "max": 90.0,
      "unit": "kPa"
    },
    "temperatureC": 25.0,
    "temperatureRange": {
      "min": 25.0,
      "max": 25.0,
      "unit": ""
    },
    "speed_mm_s": {
      "min": 6.0,
      "max": 6.0,
      "unit": ""
    },
    "needle": {
      "kind": "diameter_um",
      "diameter_um": 330.0,
      "geometry": "cylindrical",
      "raw": "330 μm Cylindrical"
    },
    "cells": null,
    "notes": ""
  },
  {
    "id": "cect_0602",
    "doi": "10.1088/1758-5090/aa90e2",
    "components": [
      {
        "material": "Pluronic F127",
        "value": 20.0,
        "unit": "%w",
        "spec": "20 wt%"
      }
    ],
    "pressure": {
      "min": 60.0,
      "max": 80.0,
      "unit": "kPa"
    },
    "temperatureC": 25.0,
    "temperatureRange": {
      "min": 25.0,
      "max": 25.0,
      "unit": ""
    },
    "speed_mm_s": {
      "min": 6.0,
      "max": 6.0,
      "unit": ""
    },
    "needle": {
      "kind": "diameter_um",
      "diameter_um": 330.0,
      "geometry": "cylindrical",
      "raw": "330 μm Cylindrical"
    },
    "cells": null,
    "notes": ""
  },
  {
    "id": "cect_0603",
    "doi": "10.1007/s10439-016-1704-5",
    "components": [
      {
        "material": "Alginate Sulfate",
        "value": 1.0,
        "unit": "%w",
        "spec": "1 wt%"
      },
      {
        "material": "Nanocellulose",
        "value": 1.36,
        "unit": "%w",
        "spec": "1.36 wt%"
      }
    ],
    "pressure": {
      "min": 6.0,
      "max": 6.0,
      "unit": "kPa"
    },
    "temperatureC": null,
    "temperatureRange": null,
    "speed_mm_s": null,
    "needle": {
      "kind": "diameter_um",
      "diameter_um": 413.0,
      "geometry": "conical",
      "raw": "413 μm Conical"
    },
    "cells": {
      "cellType": "Primary Bovine Chondrocytes",
      "density_M_per_mL": 6.0
    },
    "notes": "Post printing constructs were submerged for 12 min in 100 mM CaCl2"
  },
  {
    "id": "cect_0604",
    "doi": "10.1007/s10439-016-1704-5",
    "components": [
      {
        "material": "Alginate Sulfate",
        "value": 1.0,
        "unit": "%w",
        "spec": "1 wt%"
      },
      {
        "material": "Nanocellulose",
        "value": 1.36,
        "unit": "%w",
        "spec": "1.36 wt%"
      }
    ],
    "pressure": {
      "min": 6.0,
      "max": 6.0,
      "unit": "kPa"
    },
    "temperatureC": null,
    "temperatureRange": null,
    "speed_mm_s": null,
    "needle": {
      "kind": "diameter_um",
      "diameter_um": 260.0,
      "geometry": "conical",
      "raw": "260 μm Conical"
    },
    "cells": {
      "cellType": "Primary Bovine Chondrocytes",
      "density_M_per_mL": 6.0
    },
    "notes": "Post printing constructs were submerged for 12 min in 100 mM CaCl2"
  },
  {
    "id": "cect_0605",
    "doi": "10.1088/1758-5090/aaccbf",
    "components": [
      {
        "material": "Alginate",
        "value": 2.0,
        "unit": "%w",
        "spec": "2 wt%"
      }
    ],
    "pressure": {
      "min": 10.0,
      "max": 10.0,
      "unit": "bar"
    },
    "temperatureC": 37.0,
    "temperatureRange": {
      "min": 37.0,
      "max": 37.0,
      "unit": ""
    },
    "speed_mm_s": {
      "min": 12.0,
      "max": 12.0,
      "unit": ""
    },
    "needle": {
      "kind": "diameter_um",
      "diameter_um": 300.0,
      "geometry": "cylindrical",
      "raw": "300 μm Cylindrical"
    },
    "cells": {
      "cellType": "Human Adipose Derived Stem Cells",
      "density_M_per_mL": 5.0
    },
    "notes": "Post printing constructs were submerged in 2 wt% CaCl2 for 5 mins"
  },
  {
    "id": "cect_0606",
    "doi": "10.1007/978-1-0716-0611-7_6",
    "components": [
      {
        "material": "Laponite",
        "value": 3.0,
        "unit": "%w",
        "spec": "3 wt%"
      },
      {
        "material": "Alginate",
        "value": 3.0,
        "unit": "%w",
        "spec": "3 wt%"
      },
      {
        "material": "Methylcellulose",
        "value": 3.0,
        "unit": "%w",
        "spec": "3 wt%"
      }
    ],
    "pressure": {
      "min": 80.0,
      "max": 95.0,
      "unit": "kPa"
    },
    "temperatureC": null,
    "temperatureRange": null,
    "speed_mm_s": null,
    "needle": {
      "kind": "diameter_um",
      "diameter_um": 410.0,
      "geometry": "conical",
      "raw": "410 μm Conical"
    },
    "cells": null,
    "notes": "Skeletal Stem Cells (1)"
  },
  {
    "id": "cect_0607",
    "doi": "10.1088/1758-5090/aa7e96",
    "components": [
      {
        "material": "Laponite",
        "value": 3.0,
        "unit": "%w",
        "spec": "3 wt%"
      },
      {
        "material": "Alginate",
        "value": 3.0,
        "unit": "%w",
        "spec": "3 wt%"
      },
      {
        "material": "Methylcellulose",
        "value": 3.0,
        "unit": "%w",
        "spec": "3 wt%"
      }
    ],
    "pressure": {
      "min": 80.0,
      "max": 95.0,
      "unit": "kPa"
    },
    "temperatureC": 25.0,
    "temperatureRange": {
      "min": 25.0,
      "max": 25.0,
      "unit": ""
    },
    "speed_mm_s": {
      "min": 8.0,
      "max": 10.0,
      "unit": ""
    },
    "needle": {
      "kind": "diameter_um",
      "diameter_um": 410.0,
      "geometry": "conical",
      "raw": "410 μm Conical"
    },
    "cells": {
      "cellType": "Human mesenchymal stem cell",
      "density_M_per_mL": 5.0
    },
    "notes": "The MSCs used was a cell line expressing human telomerase reverse transcriptase. Post printing constructs were submerged for 10 min in 100 mM CaCl2"
  },
  {
    "id": "cect_0608",
    "doi": "10.3791/50632",
    "components": [
      {
        "material": "Pluronic F127",
        "value": 24.5,
        "unit": "%w",
        "spec": "24.5 wt%"
      }
    ],
    "pressure": {
      "min": 1.5,
      "max": 1.5,
      "unit": "bar"
    },
    "temperatureC": 25.0,
    "temperatureRange": {
      "min": 25.0,
      "max": 25.0,
      "unit": ""
    },
    "speed_mm_s": {
      "min": 1.25,
      "max": 1.25,
      "unit": ""
    },
    "needle": {
      "kind": "unknown",
      "raw": "150 Gauge Cylindrical"
    },
    "cells": null,
    "notes": ""
  },
  {
    "id": "cect_0609",
    "doi": "10.1088/1758-5090/8/1/015019",
    "components": [
      {
        "material": "Gelatin Methacrylated",
        "value": 10.0,
        "unit": "%w",
        "spec": "10 wt%"
      },
      {
        "material": "Hyaluronic Acid Methacrylated",
        "value": 2.0,
        "unit": "%w",
        "spec": "2 wt%"
      }
    ],
    "pressure": {
      "min": 140.0,
      "max": 165.0,
      "unit": "kPa"
    },
    "temperatureC": 25.0,
    "temperatureRange": {
      "min": 25.0,
      "max": 25.0,
      "unit": ""
    },
    "speed_mm_s": {
      "min": 30.0,
      "max": 30.0,
      "unit": ""
    },
    "needle": {
      "kind": "diameter_um",
      "diameter_um": 860.0,
      "geometry": "conical",
      "raw": "860 μm Conical"
    },
    "cells": null,
    "notes": "The printing was done through a biopen with a collinear extrusion nozzle"
  },
  {
    "id": "cect_0610",
    "doi": "10.1021/acsbiomaterials.8b00416",
    "components": [
      {
        "material": "Hyaluronic Acid Tyramine Functionalized",
        "value": 3.5,
        "unit": "%w",
        "spec": "3.5 wt%"
      }
    ],
    "pressure": {
      "min": 4.0,
      "max": 4.0,
      "unit": "bar"
    },
    "temperatureC": 25.0,
    "temperatureRange": {
      "min": 25.0,
      "max": 25.0,
      "unit": ""
    },
    "speed_mm_s": {
      "min": 4.0,
      "max": 4.0,
      "unit": ""
    },
    "needle": {
      "kind": "diameter_um",
      "diameter_um": 250.0,
      "geometry": "cylindrical",
      "raw": "250 μm Cylindrical"
    },
    "cells": null,
    "notes": "The HA-Tyr bioink contained 0.1 U/mL of HRP, 0.02% EO, and 0.17 mM H202 for crosslinking prior to 3D printing"
  },
  {
    "id": "cect_0611",
    "doi": "10.3390/polym8050170",
    "components": [
      {
        "material": "Alginate",
        "value": 16.7,
        "unit": "%w",
        "spec": "16.7 wt%"
      }
    ],
    "pressure": {
      "min": 480.0,
      "max": 480.0,
      "unit": "kPa"
    },
    "temperatureC": 25.0,
    "temperatureRange": {
      "min": 25.0,
      "max": 25.0,
      "unit": ""
    },
    "speed_mm_s": null,
    "needle": {
      "kind": "diameter_um",
      "diameter_um": 840.0,
      "geometry": "cylindrical",
      "raw": "840 μm Cylindrical"
    },
    "cells": null,
    "notes": "Post printing constructs were crosslinked with 1M CaCl2"
  },
  {
    "id": "cect_0612",
    "doi": "10.3390/polym8050170",
    "components": [
      {
        "material": "Alginate",
        "value": 16.7,
        "unit": "%w",
        "spec": "16.7 wt%"
      },
      {
        "material": "Gellan Gum",
        "value": 2.0,
        "unit": "%w",
        "spec": "2 wt%"
      }
    ],
    "pressure": {
      "min": 520.0,
      "max": 520.0,
      "unit": "kPa"
    },
    "temperatureC": 25.0,
    "temperatureRange": {
      "min": 25.0,
      "max": 25.0,
      "unit": ""
    },
    "speed_mm_s": null,
    "needle": {
      "kind": "diameter_um",
      "diameter_um": 840.0,
      "geometry": "cylindrical",
      "raw": "840 μm Cylindrical"
    },
    "cells": null,
    "notes": "Post printing constructs were crosslinked with 1M CaCl2"
  },
  {
    "id": "cect_0613",
    "doi": "10.3390/polym8050170",
    "components": [
      {
        "material": "Alginate",
        "value": 16.7,
        "unit": "%w",
        "spec": "16.7 wt%"
      },
      {
        "material": "Gellan Gum",
        "value": 3.0,
        "unit": "%w",
        "spec": "3 wt%"
      }
    ],
    "pressure": {
      "min": 530.0,
      "max": 530.0,
      "unit": "kPa"
    },
    "temperatureC": 25.0,
    "temperatureRange": {
      "min": 25.0,
      "max": 25.0,
      "unit": ""
    },
    "speed_mm_s": null,
    "needle": {
      "kind": "diameter_um",
      "diameter_um": 840.0,
      "geometry": "cylindrical",
      "raw": "840 μm Cylindrical"
    },
    "cells": null,
    "notes": "Post printing constructs were crosslinked with 1M CaCl2"
  },
  {
    "id": "cect_0614",
    "doi": "10.3390/ma9090756",
    "components": [
      {
        "material": "Pluronic F127",
        "value": 24.5,
        "unit": "%w",
        "spec": "24.5 wt%"
      }
    ],
    "pressure": {
      "min": 100.0,
      "max": 100.0,
      "unit": "kPa"
    },
    "temperatureC": 25.0,
    "temperatureRange": {
      "min": 25.0,
      "max": 25.0,
      "unit": ""
    },
    "speed_mm_s": {
      "min": 0.02,
      "max": 0.02,
      "unit": ""
    },
    "needle": {
      "kind": "unknown",
      "raw": "21 Gauge Cylindrical"
    },
    "cells": null,
    "notes": ""
  },
  {
    "id": "cect_0615",
    "doi": "10.1002/term.2058",
    "components": [
      {
        "material": "Alginate",
        "value": 3.0,
        "unit": "%w",
        "spec": "3 wt%"
      },
      {
        "material": "Methylcellulose",
        "value": 9.0,
        "unit": "%w",
        "spec": "9 wt%"
      }
    ],
    "pressure": {
      "min": 0.8,
      "max": 1.0,
      "unit": "bar"
    },
    "temperatureC": 25.0,
    "temperatureRange": {
      "min": 25.0,
      "max": 25.0,
      "unit": ""
    },
    "speed_mm_s": {
      "min": 20.0,
      "max": 20.0,
      "unit": ""
    },
    "needle": {
      "kind": "diameter_um",
      "diameter_um": 250.0,
      "geometry": "cylindrical",
      "raw": "250 μm Cylindrical"
    },
    "cells": null,
    "notes": "Post printing constructs were crosslinked with 0.1M CaCl2"
  },
  {
    "id": "cect_0616",
    "doi": "10.1002/term.2058",
    "components": [
      {
        "material": "Alginate",
        "value": 3.0,
        "unit": "%w",
        "spec": "3 wt%"
      }
    ],
    "pressure": {
      "min": 0.8,
      "max": 1.0,
      "unit": "bar"
    },
    "temperatureC": 25.0,
    "temperatureRange": {
      "min": 25.0,
      "max": 25.0,
      "unit": ""
    },
    "speed_mm_s": {
      "min": 20.0,
      "max": 20.0,
      "unit": ""
    },
    "needle": {
      "kind": "diameter_um",
      "diameter_um": 200.0,
      "geometry": "cylindrical",
      "raw": "200 μm Cylindrical"
    },
    "cells": null,
    "notes": "Post printing constructs were crosslinked with 0.1M CaCl2"
  },
  {
    "id": "cect_0617",
    "doi": "10.1039/c9fd00019d",
    "components": [
      {
        "material": "triblock copolymer",
        "value": 20.0,
        "unit": "%w",
        "spec": "20 wt%"
      }
    ],
    "pressure": {
      "min": 20.0,
      "max": 20.0,
      "unit": "psi"
    },
    "temperatureC": 21.0,
    "temperatureRange": {
      "min": 21.0,
      "max": 21.0,
      "unit": ""
    },
    "speed_mm_s": {
      "min": 5.0,
      "max": 5.0,
      "unit": ""
    },
    "needle": {
      "kind": "diameter_um",
      "diameter_um": 410.0,
      "geometry": "conical",
      "raw": "410 μm Conical"
    },
    "cells": null,
    "notes": ""
  },
  {
    "id": "cect_0618",
    "doi": "10.1007/s10544-018-0274-8",
    "components": [
      {
        "material": "Gelatin",
        "value": 5.0,
        "unit": "%w",
        "spec": "5 wt%"
      }
    ],
    "pressure": {
      "min": 100.0,
      "max": 100.0,
      "unit": "kPa"
    },
    "temperatureC": 25.0,
    "temperatureRange": {
      "min": 25.0,
      "max": 25.0,
      "unit": ""
    },
    "speed_mm_s": {
      "min": 10.0,
      "max": 10.0,
      "unit": ""
    },
    "needle": {
      "kind": "diameter_um",
      "diameter_um": 160.0,
      "geometry": "cylindrical",
      "raw": "160 μm Cylindrical"
    },
    "cells": null,
    "notes": "Gelatin was crosslinked with 3 wt% microbial transglutaminase overnight at 37 C after printing"
  },
  {
    "id": "cect_0619",
    "doi": "10.3389/fbioe.2020.00484",
    "components": [
      {
        "material": "Gelatin Methacrylated",
        "value": 10.0,
        "unit": "%w",
        "spec": "10 wt%"
      }
    ],
    "pressure": {
      "min": 35.0,
      "max": 35.0,
      "unit": "kPa"
    },
    "temperatureC": 21.0,
    "temperatureRange": {
      "min": 21.0,
      "max": 21.0,
      "unit": ""
    },
    "speed_mm_s": {
      "min": 5.0,
      "max": 5.0,
      "unit": ""
    },
    "needle": {
      "kind": "diameter_um",
      "diameter_um": 410.0,
      "geometry": "conical",
      "raw": "410 μm Conical"
    },
    "cells": {
      "cellType": "Human Bone Marrow Mesenchymal Stem Cells",
      "density_M_per_mL": 4.0
    },
    "notes": "Physically crosslinked for 10 minutes at 4C followed by UV photopolymerization"
  },
  {
    "id": "cect_0620",
    "doi": "10.1021/acsami.9b19272",
    "components": [
      {
        "material": "PEGDA",
        "value": 7.5,
        "unit": "m",
        "spec": "7.5 mM"
      },
      {
        "material": "Ferric Chloride",
        "value": 22.5,
        "unit": "m",
        "spec": "22.5 mM"
      }
    ],
    "pressure": {
      "min": 300.0,
      "max": 300.0,
      "unit": "kPa"
    },
    "temperatureC": 25.0,
    "temperatureRange": {
      "min": 25.0,
      "max": 25.0,
      "unit": ""
    },
    "speed_mm_s": {
      "min": 2.0,
      "max": 2.0,
      "unit": ""
    },
    "needle": {
      "kind": "diameter_um",
      "diameter_um": 600.0,
      "geometry": "cylindrical",
      "raw": "600 μm Cylindrical"
    },
    "cells": null,
    "notes": "Bioink also contained 1.5M acrylic acid, 0.1M NaCl"
  },
  {
    "id": "cect_0621",
    "doi": "10.1038/s41598-019-38972-2",
    "components": [
      {
        "material": "Alginate",
        "value": 3.0,
        "unit": "%w",
        "spec": "3 wt%"
      },
      {
        "material": "PEGDA",
        "value": 10.0,
        "unit": "%w",
        "spec": "10 wt%"
      }
    ],
    "pressure": null,
    "temperatureC": 25.0,
    "temperatureRange": {
      "min": 25.0,
      "max": 25.0,
      "unit": ""
    },
    "speed_mm_s": {
      "min": 3.0,
      "max": 3.0,
      "unit": ""
    },
    "needle": {
      "kind": "diameter_um",
      "diameter_um": 840.0,
      "geometry": "cylindrical",
      "raw": "840 μm Cylindrical"
    },
    "cells": null,
    "notes": "UV irradiation was employed for the duration of printing and 10 minutes post printing."
  },
  {
    "id": "cect_0622",
    "doi": "10.1016/j.actbio.2020.11.022",
    "components": [
      {
        "material": "Hydroxypropyl Cellulose",
        "value": 5.0,
        "unit": "%w",
        "spec": "5 wt%"
      },
      {
        "material": "Iron Powder",
        "value": 35.0,
        "unit": "%w",
        "spec": "35 wt%"
      }
    ],
    "pressure": {
      "min": 200.0,
      "max": 200.0,
      "unit": "kPa"
    },
    "temperatureC": 25.0,
    "temperatureRange": {
      "min": 25.0,
      "max": 25.0,
      "unit": ""
    },
    "speed_mm_s": {
      "min": 5.0,
      "max": 5.0,
      "unit": ""
    },
    "needle": {
      "kind": "diameter_um",
      "diameter_um": 410.0,
      "geometry": "conical",
      "raw": "410 μm Conical"
    },
    "cells": null,
    "notes": ""
  },
  {
    "id": "cect_0623",
    "doi": "10.1089/ten.TEC.2018.0293",
    "components": [
      {
        "material": "PCL",
        "value": 100.0,
        "unit": "%w",
        "spec": "100 wt%"
      }
    ],
    "pressure": {
      "min": 450.0,
      "max": 450.0,
      "unit": "kPa"
    },
    "temperatureC": 25.0,
    "temperatureRange": {
      "min": 25.0,
      "max": 25.0,
      "unit": ""
    },
    "speed_mm_s": {
      "min": 4.0,
      "max": 4.0,
      "unit": ""
    },
    "needle": {
      "kind": "diameter_um",
      "diameter_um": 210.0,
      "geometry": "conical",
      "raw": "210 μm Conical"
    },
    "cells": null,
    "notes": ""
  },
  {
    "id": "cect_0624",
    "doi": "10.1089/ten.TEC.2018.0293",
    "components": [
      {
        "material": "PCL",
        "value": 98.0,
        "unit": "%w",
        "spec": "98 wt%"
      },
      {
        "material": "Lidocaine",
        "value": 2.0,
        "unit": "%w",
        "spec": "2 wt%"
      }
    ],
    "pressure": {
      "min": 450.0,
      "max": 450.0,
      "unit": "kPa"
    },
    "temperatureC": 25.0,
    "temperatureRange": {
      "min": 25.0,
      "max": 25.0,
      "unit": ""
    },
    "speed_mm_s": {
      "min": 4.0,
      "max": 4.0,
      "unit": ""
    },
    "needle": {
      "kind": "diameter_um",
      "diameter_um": 410.0,
      "geometry": "conical",
      "raw": "410 μm Conical"
    },
    "cells": null,
    "notes": ""
  },
  {
    "id": "cect_0625",
    "doi": "10.1089/ten.TEC.2018.0293",
    "components": [
      {
        "material": "PCL",
        "value": 96.0,
        "unit": "%w",
        "spec": "96 wt%"
      },
      {
        "material": "Lidocaine",
        "value": 4.0,
        "unit": "%w",
        "spec": "4 wt%"
      }
    ],
    "pressure": {
      "min": 450.0,
      "max": 450.0,
      "unit": "kPa"
    },
    "temperatureC": 25.0,
    "temperatureRange": {
      "min": 25.0,
      "max": 25.0,
      "unit": ""
    },
    "speed_mm_s": {
      "min": 4.0,
      "max": 4.0,
      "unit": ""
    },
    "needle": {
      "kind": "diameter_um",
      "diameter_um": 210.0,
      "geometry": "conical",
      "raw": "210 μm Conical"
    },
    "cells": null,
    "notes": ""
  },
  {
    "id": "cect_0626",
    "doi": "10.1089/ten.TEC.2018.0293",
    "components": [
      {
        "material": "PCL",
        "value": 99.0,
        "unit": "%w",
        "spec": "99 wt%"
      },
      {
        "material": "Silver Phosphate",
        "value": 1.0,
        "unit": "%w",
        "spec": "1 wt%"
      }
    ],
    "pressure": {
      "min": 450.0,
      "max": 450.0,
      "unit": "kPa"
    },
    "temperatureC": 25.0,
    "temperatureRange": {
      "min": 25.0,
      "max": 25.0,
      "unit": ""
    },
    "speed_mm_s": {
      "min": 4.0,
      "max": 4.0,
      "unit": ""
    },
    "needle": {
      "kind": "diameter_um",
      "diameter_um": 410.0,
      "geometry": "conical",
      "raw": "410 μm Conical"
    },
    "cells": null,
    "notes": ""
  },
  {
    "id": "cect_0627",
    "doi": "10.1089/ten.TEC.2018.0293",
    "components": [
      {
        "material": "PCL",
        "value": 97.0,
        "unit": "%w",
        "spec": "97 wt%"
      },
      {
        "material": "Silver Phosphate",
        "value": 3.0,
        "unit": "%w",
        "spec": "3 wt%"
      }
    ],
    "pressure": {
      "min": 450.0,
      "max": 450.0,
      "unit": "kPa"
    },
    "temperatureC": 25.0,
    "temperatureRange": {
      "min": 25.0,
      "max": 25.0,
      "unit": ""
    },
    "speed_mm_s": {
      "min": 4.0,
      "max": 4.0,
      "unit": ""
    },
    "needle": {
      "kind": "diameter_um",
      "diameter_um": 210.0,
      "geometry": "conical",
      "raw": "210 μm Conical"
    },
    "cells": null,
    "notes": ""
  },
  {
    "id": "cect_0628",
    "doi": "10.1089/ten.TEC.2018.0293",
    "components": [
      {
        "material": "PCL",
        "value": 93.0,
        "unit": "%w",
        "spec": "93 wt%"
      },
      {
        "material": "Lidocaine",
        "value": 4.0,
        "unit": "%w",
        "spec": "4 wt%"
      },
      {
        "material": "Silver Phosphate",
        "value": 3.0,
        "unit": "%w",
        "spec": "3 wt%"
      }
    ],
    "pressure": {
      "min": 450.0,
      "max": 450.0,
      "unit": "kPa"
    },
    "temperatureC": 25.0,
    "temperatureRange": {
      "min": 25.0,
      "max": 25.0,
      "unit": ""
    },
    "speed_mm_s": {
      "min": 4.0,
      "max": 4.0,
      "unit": ""
    },
    "needle": {
      "kind": "diameter_um",
      "diameter_um": 410.0,
      "geometry": "conical",
      "raw": "410 μm Conical"
    },
    "cells": null,
    "notes": ""
  },
  {
    "id": "cect_0629",
    "doi": "10.1088/1758-5090/ab7553",
    "components": [
      {
        "material": "Alginate",
        "value": 30.0,
        "unit": "mg/mL",
        "spec": "30 mg/ml"
      },
      {
        "material": "Methylcellulose",
        "value": 30.0,
        "unit": "mg/mL",
        "spec": "30 mg/ml"
      },
      {
        "material": "Agarose",
        "value": 10.0,
        "unit": "mg/mL",
        "spec": "10 mg/ml"
      }
    ],
    "pressure": {
      "min": 300.0,
      "max": 300.0,
      "unit": "kPa"
    },
    "temperatureC": 25.0,
    "temperatureRange": {
      "min": 25.0,
      "max": 25.0,
      "unit": ""
    },
    "speed_mm_s": null,
    "needle": {
      "kind": "diameter_um",
      "diameter_um": 830.0,
      "geometry": "conical",
      "raw": "830 μm Conical"
    },
    "cells": null,
    "notes": "Immortalized Human Mesenchymal Stem Cells (10)"
  },
  {
    "id": "cect_0630",
    "doi": "10.1088/1758-5090/ab7553",
    "components": [
      {
        "material": "Alginate",
        "value": 30.0,
        "unit": "mg/mL",
        "spec": "30 mg/ml"
      },
      {
        "material": "Methylcellulose",
        "value": 30.0,
        "unit": "mg/mL",
        "spec": "30 mg/ml"
      },
      {
        "material": "Agarose",
        "value": 10.0,
        "unit": "mg/mL",
        "spec": "10 mg/ml"
      }
    ],
    "pressure": {
      "min": 150.0,
      "max": 150.0,
      "unit": "kPa"
    },
    "temperatureC": 25.0,
    "temperatureRange": {
      "min": 25.0,
      "max": 25.0,
      "unit": ""
    },
    "speed_mm_s": null,
    "needle": {
      "kind": "diameter_um",
      "diameter_um": 250.0,
      "geometry": "conical",
      "raw": "250 μm Conical"
    },
    "cells": null,
    "notes": "Immortalized Human Mesenchymal Stem Cells (10)"
  },
  {
    "id": "cect_0631",
    "doi": "10.1088/1758-5090/ab10ae",
    "components": [
      {
        "material": "Carbopol",
        "value": 0.7,
        "unit": "%w",
        "spec": "0.7 wt%"
      }
    ],
    "pressure": {
      "min": 40.0,
      "max": 80.0,
      "unit": "kPa"
    },
    "temperatureC": 23.0,
    "temperatureRange": {
      "min": 23.0,
      "max": 23.0,
      "unit": ""
    },
    "speed_mm_s": {
      "min": 2.0,
      "max": 4.0,
      "unit": ""
    },
    "needle": {
      "kind": "diameter_um",
      "diameter_um": 250.0,
      "geometry": "cylindrical",
      "raw": "250 μm Cylindrical"
    },
    "cells": null,
    "notes": ""
  },
  {
    "id": "cect_0632",
    "doi": "10.1016/j.ijbiomac.2020.08.180",
    "components": [
      {
        "material": "Chitosan",
        "value": 10.0,
        "unit": "%w",
        "spec": "10 wt%"
      }
    ],
    "pressure": {
      "min": 3.5,
      "max": 3.5,
      "unit": "bar"
    },
    "temperatureC": 25.0,
    "temperatureRange": {
      "min": 25.0,
      "max": 25.0,
      "unit": ""
    },
    "speed_mm_s": {
      "min": 10.0,
      "max": 10.0,
      "unit": ""
    },
    "needle": {
      "kind": "unknown",
      "raw": "250 Conical"
    },
    "cells": null,
    "notes": ""
  },
  {
    "id": "cect_0633",
    "doi": "10.1016/j.msec.2019.04.026",
    "components": [
      {
        "material": "PCL",
        "value": 100.0,
        "unit": "%w",
        "spec": "100 wt%"
      }
    ],
    "pressure": {
      "min": 80.0,
      "max": 100.0,
      "unit": "psi"
    },
    "temperatureC": 100.0,
    "temperatureRange": {
      "min": 100.0,
      "max": 100.0,
      "unit": ""
    },
    "speed_mm_s": {
      "min": 1.0,
      "max": 1.0,
      "unit": ""
    },
    "needle": {
      "kind": "diameter_um",
      "diameter_um": 159.0,
      "geometry": "cylindrical",
      "raw": "159 μm Cylindrical"
    },
    "cells": null,
    "notes": ""
  },
  {
    "id": "cect_0634",
    "doi": "10.1016/j.msec.2019.04.026",
    "components": [
      {
        "material": "PCL",
        "value": 99.9,
        "unit": "%w",
        "spec": "99.9 wt%"
      },
      {
        "material": "Graphene Oxide",
        "value": 0.1,
        "unit": "%w",
        "spec": "0.1 wt%"
      }
    ],
    "pressure": {
      "min": 80.0,
      "max": 100.0,
      "unit": "psi"
    },
    "temperatureC": 100.0,
    "temperatureRange": {
      "min": 100.0,
      "max": 100.0,
      "unit": ""
    },
    "speed_mm_s": {
      "min": 1.0,
      "max": 1.0,
      "unit": ""
    },
    "needle": {
      "kind": "diameter_um",
      "diameter_um": 159.0,
      "geometry": "cylindrical",
      "raw": "159 μm Cylindrical"
    },
    "cells": null,
    "notes": ""
  },
  {
    "id": "cect_0635",
    "doi": "10.1016/j.msec.2019.04.026",
    "components": [
      {
        "material": "PCL",
        "value": 99.5,
        "unit": "%w",
        "spec": "99.5 wt%"
      },
      {
        "material": "Graphene Oxide",
        "value": 0.5,
        "unit": "%w",
        "spec": "0.5 wt%"
      }
    ],
    "pressure": {
      "min": 80.0,
      "max": 100.0,
      "unit": "psi"
    },
    "temperatureC": 100.0,
    "temperatureRange": {
      "min": 100.0,
      "max": 100.0,
      "unit": ""
    },
    "speed_mm_s": {
      "min": 1.0,
      "max": 1.0,
      "unit": ""
    },
    "needle": {
      "kind": "diameter_um",
      "diameter_um": 159.0,
      "geometry": "cylindrical",
      "raw": "159 μm Cylindrical"
    },
    "cells": null,
    "notes": ""
  },
  {
    "id": "cect_0636",
    "doi": "10.1088/1758-5090/ab98e4",
    "components": [
      {
        "material": "Alginate Oxidized",
        "value": 3.75,
        "unit": "%w",
        "spec": "3.75 wt%"
      },
      {
        "material": "Gelatin",
        "value": 7.5,
        "unit": "%w",
        "spec": "7.5 wt%"
      }
    ],
    "pressure": {
      "min": 30.0,
      "max": 40.0,
      "unit": "kPa"
    },
    "temperatureC": 30.0,
    "temperatureRange": {
      "min": 30.0,
      "max": 30.0,
      "unit": ""
    },
    "speed_mm_s": {
      "min": 10.0,
      "max": 10.0,
      "unit": ""
    },
    "needle": {
      "kind": "diameter_um",
      "diameter_um": 330.0,
      "geometry": "conical",
      "raw": "330 μm Conical"
    },
    "cells": null,
    "notes": ""
  },
  {
    "id": "cect_0637",
    "doi": "10.1088/1758-5090/ab98e4",
    "components": [
      {
        "material": "Alginate Oxidized",
        "value": 3.75,
        "unit": "%w",
        "spec": "3.75 wt%"
      },
      {
        "material": "Gelatin",
        "value": 7.5,
        "unit": "%w",
        "spec": "7.5 wt%"
      }
    ],
    "pressure": {
      "min": 60.0,
      "max": 60.0,
      "unit": "kPa"
    },
    "temperatureC": 30.0,
    "temperatureRange": {
      "min": 30.0,
      "max": 30.0,
      "unit": ""
    },
    "speed_mm_s": {
      "min": 10.0,
      "max": 10.0,
      "unit": ""
    },
    "needle": {
      "kind": "diameter_um",
      "diameter_um": 250.0,
      "geometry": "conical",
      "raw": "250 μm Conical"
    },
    "cells": null,
    "notes": ""
  },
  {
    "id": "cect_0638",
    "doi": "10.1016/j.actbio.2020.11.006",
    "components": [
      {
        "material": "dECM Cardiac",
        "value": 4.6,
        "unit": "%w",
        "spec": "4.6 wt%"
      },
      {
        "material": "Laponite",
        "value": 2.3,
        "unit": "%w",
        "spec": "2.3 wt%"
      },
      {
        "material": "PEGDA",
        "value": 6.0,
        "unit": "%w",
        "spec": "6 wt%"
      }
    ],
    "pressure": {
      "min": 9.0,
      "max": 9.0,
      "unit": "psi"
    },
    "temperatureC": 25.0,
    "temperatureRange": {
      "min": 25.0,
      "max": 25.0,
      "unit": ""
    },
    "speed_mm_s": null,
    "needle": {
      "kind": "unknown",
      "raw": "25 Gauge Cylindrical"
    },
    "cells": null,
    "notes": "Constructs were crosslinked with UV light for 30s"
  },
  {
    "id": "cect_0639",
    "doi": "10.1016/j.actbio.2020.11.006",
    "components": [
      {
        "material": "dECM Cardiac",
        "value": 4.6,
        "unit": "%w",
        "spec": "4.6 wt%"
      },
      {
        "material": "Laponite",
        "value": 2.3,
        "unit": "%w",
        "spec": "2.3 wt%"
      },
      {
        "material": "PEGDA",
        "value": 6.0,
        "unit": "%w",
        "spec": "6 wt%"
      }
    ],
    "pressure": {
      "min": 8.0,
      "max": 8.0,
      "unit": "psi"
    },
    "temperatureC": 25.0,
    "temperatureRange": {
      "min": 25.0,
      "max": 25.0,
      "unit": ""
    },
    "speed_mm_s": null,
    "needle": {
      "kind": "unknown",
      "raw": "22 Gauge Cylindrical"
    },
    "cells": null,
    "notes": "Constructs were crosslinked with UV light for 30s"
  },
  {
    "id": "cect_0640",
    "doi": "10.1021/acsami.9b11644",
    "components": [
      {
        "material": "Gelatin",
        "value": 7.0,
        "unit": "%w",
        "spec": "7 wt%"
      },
      {
        "material": "Silk Fibroin",
        "value": 1.5,
        "unit": "%w",
        "spec": "1.5 wt%"
      }
    ],
    "pressure": {
      "min": 15.0,
      "max": 25.0,
      "unit": "kPa"
    },
    "temperatureC": 4.0,
    "temperatureRange": {
      "min": 4.0,
      "max": 4.0,
      "unit": ""
    },
    "speed_mm_s": {
      "min": 6.0,
      "max": 8.0,
      "unit": ""
    },
    "needle": {
      "kind": "diameter_um",
      "diameter_um": 250.0,
      "geometry": "cylindrical",
      "raw": "250 μm Cylindrical"
    },
    "cells": null,
    "notes": "Primary Porcine Chondrocytes (1)"
  },
  {
    "id": "cect_0641",
    "doi": "10.1038/s41598-020-78977-w",
    "components": [
      {
        "material": "PCL",
        "value": 100.0,
        "unit": "%w",
        "spec": "100 wt%"
      }
    ],
    "pressure": {
      "min": 600.0,
      "max": 600.0,
      "unit": "kPa"
    },
    "temperatureC": 100.0,
    "temperatureRange": {
      "min": 100.0,
      "max": 100.0,
      "unit": ""
    },
    "speed_mm_s": {
      "min": 1.4,
      "max": 1.4,
      "unit": ""
    },
    "needle": {
      "kind": "unknown",
      "raw": "24 Gauge Cylindrical"
    },
    "cells": null,
    "notes": "PCL molecular weight 43-50 kDa"
  },
  {
    "id": "cect_0642",
    "doi": "10.1038/s41598-020-78977-w",
    "components": [
      {
        "material": "PCL",
        "value": 99.5,
        "unit": "%w",
        "spec": "99.5 wt%"
      },
      {
        "material": "Graphene Oxide",
        "value": 0.5,
        "unit": "%w",
        "spec": "0.5 wt%"
      }
    ],
    "pressure": {
      "min": 600.0,
      "max": 600.0,
      "unit": "kPa"
    },
    "temperatureC": 100.0,
    "temperatureRange": {
      "min": 100.0,
      "max": 100.0,
      "unit": ""
    },
    "speed_mm_s": {
      "min": 1.4,
      "max": 1.4,
      "unit": ""
    },
    "needle": {
      "kind": "unknown",
      "raw": "24 Gauge Cylindrical"
    },
    "cells": null,
    "notes": "PCL molecular weight 43-50 kDa"
  },
  {
    "id": "cect_0643",
    "doi": "10.1038/s41598-020-78977-w",
    "components": [
      {
        "material": "PCL",
        "value": 99.0,
        "unit": "%w",
        "spec": "99 wt%"
      },
      {
        "material": "Graphene Oxide",
        "value": 1.0,
        "unit": "%w",
        "spec": "1 wt%"
      }
    ],
    "pressure": {
      "min": 600.0,
      "max": 600.0,
      "unit": "kPa"
    },
    "temperatureC": 100.0,
    "temperatureRange": {
      "min": 100.0,
      "max": 100.0,
      "unit": ""
    },
    "speed_mm_s": {
      "min": 1.4,
      "max": 1.4,
      "unit": ""
    },
    "needle": {
      "kind": "unknown",
      "raw": "24 Gauge Cylindrical"
    },
    "cells": null,
    "notes": "PCL molecular weight 43-50 kDa"
  },
  {
    "id": "cect_0644",
    "doi": "10.1038/s41598-020-78977-w",
    "components": [
      {
        "material": "PCL",
        "value": 97.0,
        "unit": "%w",
        "spec": "97 wt%"
      },
      {
        "material": "Graphene Oxide",
        "value": 3.0,
        "unit": "%w",
        "spec": "3 wt%"
      }
    ],
    "pressure": {
      "min": 600.0,
      "max": 600.0,
      "unit": "kPa"
    },
    "temperatureC": 100.0,
    "temperatureRange": {
      "min": 100.0,
      "max": 100.0,
      "unit": ""
    },
    "speed_mm_s": {
      "min": 1.4,
      "max": 1.4,
      "unit": ""
    },
    "needle": {
      "kind": "unknown",
      "raw": "24 Gauge Cylindrical"
    },
    "cells": null,
    "notes": "PCL molecular weight 43-50 kDa"
  },
  {
    "id": "cect_0645",
    "doi": "10.3390/ma13030512",
    "components": [
      {
        "material": "PCL",
        "value": 100.0,
        "unit": "%w",
        "spec": "100 wt%"
      }
    ],
    "pressure": {
      "min": 6.0,
      "max": 6.0,
      "unit": "bar"
    },
    "temperatureC": 90.0,
    "temperatureRange": {
      "min": 90.0,
      "max": 90.0,
      "unit": ""
    },
    "speed_mm_s": {
      "min": 20.0,
      "max": 20.0,
      "unit": ""
    },
    "needle": {
      "kind": "diameter_um",
      "diameter_um": 330.0,
      "geometry": "cylindrical",
      "raw": "330 μm Cylindrical"
    },
    "cells": null,
    "notes": ""
  },
  {
    "id": "cect_0646",
    "doi": "10.3390/ma13030512",
    "components": [
      {
        "material": "PCL",
        "value": 99.9,
        "unit": "%w",
        "spec": "99.9 wt%"
      },
      {
        "material": "Polyaniline",
        "value": 0.1,
        "unit": "%w",
        "spec": "0.1 wt%"
      }
    ],
    "pressure": {
      "min": 6.0,
      "max": 6.0,
      "unit": "bar"
    },
    "temperatureC": 90.0,
    "temperatureRange": {
      "min": 90.0,
      "max": 90.0,
      "unit": ""
    },
    "speed_mm_s": {
      "min": 20.0,
      "max": 20.0,
      "unit": ""
    },
    "needle": {
      "kind": "diameter_um",
      "diameter_um": 330.0,
      "geometry": "cylindrical",
      "raw": "330 μm Cylindrical"
    },
    "cells": null,
    "notes": ""
  },
  {
    "id": "cect_0647",
    "doi": "10.3390/ma13030512",
    "components": [
      {
        "material": "PCL",
        "value": 99.0,
        "unit": "%w",
        "spec": "99 wt%"
      },
      {
        "material": "Polyaniline",
        "value": 1.0,
        "unit": "%w",
        "spec": "1 wt%"
      }
    ],
    "pressure": {
      "min": 6.0,
      "max": 6.0,
      "unit": "bar"
    },
    "temperatureC": 90.0,
    "temperatureRange": {
      "min": 90.0,
      "max": 90.0,
      "unit": ""
    },
    "speed_mm_s": {
      "min": 20.0,
      "max": 20.0,
      "unit": ""
    },
    "needle": {
      "kind": "diameter_um",
      "diameter_um": 330.0,
      "geometry": "cylindrical",
      "raw": "330 μm Cylindrical"
    },
    "cells": null,
    "notes": ""
  },
  {
    "id": "cect_0648",
    "doi": "10.3390/ma13030512",
    "components": [
      {
        "material": "PCL",
        "value": 98.0,
        "unit": "%w",
        "spec": "98 wt%"
      },
      {
