Repository: quantisbia/bia4

# BIA OS — Biofabrication Operating System

> Plataforma de IA científica para formulação de biomateriais, geração de geometrias 3D
> e otimização de bioimpressão. Desenvolvida pela **Quantis Biotechnology**.

---

## 🎯 Visão Geral

- **Nome:** BIA OS — Biofabrication Operating System · Powered by Quantis Biotechnology (BIA = Biofabrication Intelligent Assistant)
- **Stack:** Next.js 14 + TypeScript + TailwindCSS + Prisma + Gemini 2.5 Flash + Claude Sonnet 4.5 (geração de modelo 3D via IA · R12.56)
- **Foco:** Acelerar pesquisa em medicina regenerativa com IA + ferramentas científicas integradas
- **Status:** ✅ Operacional em produção

---

File: scripts/material-database.debug.json (part 14 of 17)
[
        "material": "Polyaniline",
        "value": 2.0,
        "unit": "%w",
        "spec": "2 wt%"
      }
    ],
    "pressure": {
      "min": 6.0,
      "max": 6.0,
      "unit": "bar"
    },
    "temperatureC": 90.0,
    "temperatureRange": {
      "min": 90.0,
      "max": 90.0,
      "unit": ""
    },
    "speed_mm_s": {
      "min": 20.0,
      "max": 20.0,
      "unit": ""
    },
    "needle": {
      "kind": "diameter_um",
      "diameter_um": 330.0,
      "geometry": "cylindrical",
      "raw": "330 μm Cylindrical"
    },
    "cells": null,
    "notes": ""
  },
  {
    "id": "cect_0649",
    "doi": "10.1016/j.colsurfb.2019.06.069",
    "components": [
      {
        "material": "Gelatin",
        "value": 15.0,
        "unit": "%w",
        "spec": "15 wt%"
      },
      {
        "material": "Alginate",
        "value": 2.0,
        "unit": "%w",
        "spec": "2 wt%"
      }
    ],
    "pressure": {
      "min": 200.0,
      "max": 200.0,
      "unit": "kPa"
    },
    "temperatureC": 30.0,
    "temperatureRange": {
      "min": 30.0,
      "max": 30.0,
      "unit": ""
    },
    "speed_mm_s": {
      "min": 7.0,
      "max": 7.0,
      "unit": ""
    },
    "needle": {
      "kind": "diameter_um",
      "diameter_um": 330.0,
      "geometry": "cylindrical",
      "raw": "330 μm Cylindrical"
    },
    "cells": null,
    "notes": "Wharton's Jelly Derived Mesenchymal Stem Cells (1)"
  },
  {
    "id": "cect_0650",
    "doi": "10.1016/j.colsurfb.2019.06.069",
    "components": [
      {
        "material": "Gelatin",
        "value": 15.0,
        "unit": "%w",
        "spec": "15 wt%"
      },
      {
        "material": "Alginate",
        "value": 2.0,
        "unit": "%w",
        "spec": "2 wt%"
      }
    ],
    "pressure": {
      "min": 200.0,
      "max": 200.0,
      "unit": "kPa"
    },
    "temperatureC": 30.0,
    "temperatureRange": {
      "min": 30.0,
      "max": 30.0,
      "unit": ""
    },
    "speed_mm_s": {
      "min": 7.0,
      "max": 7.0,
      "unit": ""
    },
    "needle": {
      "kind": "diameter_um",
      "diameter_um": 330.0,
      "geometry": "cylindrical",
      "raw": "330 μm Cylindrical"
    },
    "cells": null,
    "notes": "Human Amniotic Epithelial Cells (1)"
  },
  {
    "id": "cect_0651",
    "doi": "10.1088/2057-1976/ab8fc6",
    "components": [
      {
        "material": "Cellulose Nanofibers",
        "value": 5.34,
        "unit": "%w",
        "spec": "5.34 wt%"
      },
      {
        "material": "Alginate",
        "value": 2.67,
        "unit": "%w",
        "spec": "2.67 wt%"
      }
    ],
    "pressure": {
      "min": 120.0,
      "max": 120.0,
      "unit": "kPa"
    },
    "temperatureC": 25.0,
    "temperatureRange": {
      "min": 25.0,
      "max": 25.0,
      "unit": ""
    },
    "speed_mm_s": {
      "min": 10.0,
      "max": 10.0,
      "unit": ""
    },
    "needle": {
      "kind": "diameter_um",
      "diameter_um": 300.0,
      "geometry": "cylindrical",
      "raw": "300 μm"
    },
    "cells": null,
    "notes": "Scaffolds were cross-linked by 1 wt% CaCl2 solution for 20 min"
  },
  {
    "id": "cect_0652",
    "doi": "10.1088/2057-1976/ab8fc6",
    "components": [
      {
        "material": "Cellulose Nanofibers",
        "value": 7.4,
        "unit": "%w",
        "spec": "7.4 wt%"
      },
      {
        "material": "Alginate",
        "value": 0.74,
        "unit": "%w",
        "spec": "0.74 wt%"
      }
    ],
    "pressure": {
      "min": 80.0,
      "max": 80.0,
      "unit": "kPa"
    },
    "temperatureC": 25.0,
    "temperatureRange": {
      "min": 25.0,
      "max": 25.0,
      "unit": ""
    },
    "speed_mm_s": {
      "min": 10.0,
      "max": 10.0,
      "unit": ""
    },
    "needle": {
      "kind": "diameter_um",
      "diameter_um": 300.0,
      "geometry": "cylindrical",
      "raw": "300 μm"
    },
    "cells": null,
    "notes": "Scaffolds were cross-linked by 1 wt% CaCl2 solution for 20 min"
  },
  {
    "id": "cect_0653",
    "doi": "10.1088/2057-1976/ab8fc6",
    "components": [
      {
        "material": "Cellulose Nanocrystals",
        "value": 10.0,
        "unit": "%w",
        "spec": "10 wt%"
      },
      {
        "material": "Alginate",
        "value": 5.0,
        "unit": "%w",
        "spec": "5 wt%"
      }
    ],
    "pressure": {
      "min": 140.0,
      "max": 140.0,
      "unit": "kPa"
    },
    "temperatureC": 25.0,
    "temperatureRange": {
      "min": 25.0,
      "max": 25.0,
      "unit": ""
    },
    "speed_mm_s": {
      "min": 10.0,
      "max": 10.0,
      "unit": ""
    },
    "needle": {
      "kind": "diameter_um",
      "diameter_um": 300.0,
      "geometry": "cylindrical",
      "raw": "300 μm"
    },
    "cells": null,
    "notes": "Scaffolds were cross-linked by 1 wt% CaCl2 solution for 20 min"
  },
  {
    "id": "cect_0654",
    "doi": "10.1088/2057-1976/ab8fc6",
    "components": [
      {
        "material": "Cellulose Nanocrystals",
        "value": 16.67,
        "unit": "%w",
        "spec": "16.67 wt%"
      },
      {
        "material": "Alginate",
        "value": 1.667,
        "unit": "%w",
        "spec": "1.667 wt%"
      }
    ],
    "pressure": {
      "min": 80.0,
      "max": 80.0,
      "unit": "kPa"
    },
    "temperatureC": 25.0,
    "temperatureRange": {
      "min": 25.0,
      "max": 25.0,
      "unit": ""
    },
    "speed_mm_s": {
      "min": 10.0,
      "max": 10.0,
      "unit": ""
    },
    "needle": {
      "kind": "diameter_um",
      "diameter_um": 300.0,
      "geometry": "cylindrical",
      "raw": "300 μm"
    },
    "cells": null,
    "notes": "Scaffolds were cross-linked by 1 wt% CaCl2 solution for 20 min"
  },
  {
    "id": "cect_0655",
    "doi": "10.1038/s41598-020-64049-6",
    "components": [
      {
        "material": "PCL",
        "value": 100.0,
        "unit": "%w",
        "spec": "100 wt%"
      }
    ],
    "pressure": {
      "min": 590.0,
      "max": 610.0,
      "unit": "kPa"
    },
    "temperatureC": 85.0,
    "temperatureRange": {
      "min": 85.0,
      "max": 85.0,
      "unit": ""
    },
    "speed_mm_s": {
      "min": 4.0,
      "max": 4.0,
      "unit": ""
    },
    "needle": {
      "kind": "diameter_um",
      "diameter_um": 100.0,
      "geometry": "cylindrical",
      "raw": "100 μm Cylindrical"
    },
    "cells": null,
    "notes": "PCL molecular weight is 73,000"
  },
  {
    "id": "cect_0656",
    "doi": "10.1038/s41598-020-64049-6",
    "components": [
      {
        "material": "dECM Esophageal",
        "value": 1.5,
        "unit": "%w",
        "spec": "1.5 wt%"
      }
    ],
    "pressure": {
      "min": 20.0,
      "max": 40.0,
      "unit": "kPa"
    },
    "temperatureC": 4.0,
    "temperatureRange": {
      "min": 4.0,
      "max": 4.0,
      "unit": ""
    },
    "speed_mm_s": null,
    "needle": {
      "kind": "unknown",
      "raw": "26 Gauge Cylindrical"
    },
    "cells": {
      "cellType": "Human Esophageal Epithelial Cells",
      "density_M_per_mL": 3.5
    },
    "notes": "Hydrogels crosslinked by gelation at 37C"
  },
  {
    "id": "cect_0657",
    "doi": "10.1038/s41598-020-64049-6",
    "components": [
      {
        "material": "dECM Esophageal",
        "value": 2.0,
        "unit": "%w",
        "spec": "2 wt%"
      }
    ],
    "pressure": {
      "min": 20.0,
      "max": 40.0,
      "unit": "kPa"
    },
    "temperatureC": 4.0,
    "temperatureRange": {
      "min": 4.0,
      "max": 4.0,
      "unit": ""
    },
    "speed_mm_s": null,
    "needle": {
      "kind": "unknown",
      "raw": "26 Gauge Cylindrical"
    },
    "cells": {
      "cellType": "Human Esophageal Epithelial Cells",
      "density_M_per_mL": 3.5
    },
    "notes": "Hydrogels crosslinked by gelation at 37C"
  },
  {
    "id": "cect_0658",
    "doi": "10.1038/s41598-020-64049-6",
    "components": [
      {
        "material": "dECM Esophageal",
        "value": 1.5,
        "unit": "%w",
        "spec": "1.5 wt%"
      }
    ],
    "pressure": {
      "min": 20.0,
      "max": 40.0,
      "unit": "kPa"
    },
    "temperatureC": 4.0,
    "temperatureRange": {
      "min": 4.0,
      "max": 4.0,
      "unit": ""
    },
    "speed_mm_s": null,
    "needle": {
      "kind": "unknown",
      "raw": "26 Gauge Cylindrical"
    },
    "cells": {
      "cellType": "Human Esophageal Smooth Muscle Cells",
      "density_M_per_mL": 3.5
    },
    "notes": "Hydrogels crosslinked by gelation at 37C"
  },
  {
    "id": "cect_0659",
    "doi": "10.1038/s41598-020-64049-6",
    "components": [
      {
        "material": "dECM Esophageal",
        "value": 2.0,
        "unit": "%w",
        "spec": "2 wt%"
      }
    ],
    "pressure": {
      "min": 20.0,
      "max": 40.0,
      "unit": "kPa"
    },
    "temperatureC": 4.0,
    "temperatureRange": {
      "min": 4.0,
      "max": 4.0,
      "unit": ""
    },
    "speed_mm_s": null,
    "needle": {
      "kind": "unknown",
      "raw": "26 Gauge Cylindrical"
    },
    "cells": {
      "cellType": "Human Esophageal Smooth Muscle Cells",
      "density_M_per_mL": 3.5
    },
    "notes": "Hydrogels crosslinked by gelation at 37C"
  },
  {
    "id": "cect_0660",
    "doi": "10.1021/acsami.0c07212",
    "components": [
      {
        "material": "Gelatin Methacrylated",
        "value": 13.0,
        "unit": "%w",
        "spec": "13 wt%"
      }
    ],
    "pressure": {
      "min": 225.0,
      "max": 225.0,
      "unit": "kPa"
    },
    "temperatureC": 25.0,
    "temperatureRange": {
      "min": 25.0,
      "max": 25.0,
      "unit": ""
    },
    "speed_mm_s": {
      "min": 5.0,
      "max": 5.0,
      "unit": ""
    },
    "needle": {
      "kind": "diameter_um",
      "diameter_um": 800.0,
      "geometry": "cylindrical",
      "raw": "800 μm Cylindrical"
    },
    "cells": {
      "cellType": "Bone Marrow Stromal Stem Cells",
      "density_M_per_mL": 5.0
    },
    "notes": "A coaxial extrusion system was implemented in which GelMA was the shell and peptide-functionalized, succinylated chistoan/dextran aldehyde was the core"
  },
  {
    "id": "cect_0661",
    "doi": "10.3390/ma13020354",
    "components": [
      {
        "material": "Alginate",
        "value": 4.0,
        "unit": "%w",
        "spec": "4 wt%"
      },
      {
        "material": "Hyaluronic Acid Oxidized",
        "value": 0.4,
        "unit": "%w",
        "spec": "0.4 wt%"
      }
    ],
    "pressure": {
      "min": 25.0,
      "max": 25.0,
      "unit": "psi"
    },
    "temperatureC": 23.0,
    "temperatureRange": {
      "min": 21.0,
      "max": 23.0,
      "unit": ""
    },
    "speed_mm_s": {
      "min": 8.0,
      "max": 8.0,
      "unit": ""
    },
    "needle": {
      "kind": "diameter_um",
      "diameter_um": 210.0,
      "geometry": "cylindrical",
      "raw": "210 μm Cylindrical"
    },
    "cells": null,
    "notes": "FRESH printing method was implemented except the bath was frozen after printing"
  },
  {
    "id": "cect_0662",
    "doi": "10.1088/1758-5090/8/1/015016",
    "components": [
      {
        "material": "PCL",
        "value": 100.0,
        "unit": "%w",
        "spec": "100 wt%"
      }
    ],
    "pressure": {
      "min": 2.0,
      "max": 2.0,
      "unit": "bar"
    },
    "temperatureC": 77.0,
    "temperatureRange": {
      "min": 77.0,
      "max": 77.0,
      "unit": ""
    },
    "speed_mm_s": {
      "min": 16.0,
      "max": 16.0,
      "unit": ""
    },
    "needle": null,
    "cells": null,
    "notes": "PCL molecular weight is 43,000 - 50,000"
  },
  {
    "id": "cect_0663",
    "doi": "10.1016/j.tiv.2019.104606",
    "components": [
      {
        "material": "Gelatin Methacrylated",
        "value": 7.5,
        "unit": "%w",
        "spec": "7.5 wt%"
      }
    ],
    "pressure": {
      "min": 20.0,
      "max": 20.0,
      "unit": "kPa"
    },
    "temperatureC": null,
    "temperatureRange": null,
    "speed_mm_s": {
      "min": 10.0,
      "max": 10.0,
      "unit": ""
    },
    "needle": {
      "kind": "unknown",
      "raw": "22 Gauge Cylindrical"
    },
    "cells": null,
    "notes": "Bovine Colon Organoids"
  },
  {
    "id": "cect_0664",
    "doi": "10.3390/ijms19103129",
    "components": [
      {
        "material": "Alginate",
        "value": 2.0,
        "unit": "%w",
        "spec": "2 wt%"
      },
      {
        "material": "Gelatin",
        "value": 3.0,
        "unit": "%w",
        "spec": "3 wt%"
      },
      {
        "material": "dECM Human Lung",
        "value": 1.0,
        "unit": "mg/mL",
        "spec": "1 mg/ml"
      }
    ],
    "pressure": {
      "min": 10.0,
      "max": 20.0,
      "unit": "kPa"
    },
    "temperatureC": 25.0,
    "temperatureRange": {
      "min": 25.0,
      "max": 25.0,
      "unit": ""
    },
    "speed_mm_s": null,
    "needle": {
      "kind": "unknown",
      "raw": "22 Gauge Conical"
    },
    "cells": null,
    "notes": "Cell Line HepaRG (7)"
  },
  {
    "id": "cect_0665",
    "doi": "10.3390/ijms19103129",
    "components": [
      {
        "material": "Alginate",
        "value": 2.0,
        "unit": "%w",
        "spec": "2 wt%"
      },
      {
        "material": "Gelatin",
        "value": 3.0,
        "unit": "%w",
        "spec": "3 wt%"
      },
      {
        "material": "dECM Human Lung",
        "value": 0.5,
        "unit": "mg/mL",
        "spec": "0.5 mg/ml"
      }
    ],
    "pressure": {
      "min": 10.0,
      "max": 20.0,
      "unit": "kPa"
    },
    "temperatureC": 25.0,
    "temperatureRange": {
      "min": 25.0,
      "max": 25.0,
      "unit": ""
    },
    "speed_mm_s": null,
    "needle": {
      "kind": "unknown",
      "raw": "22 Gauge Conical"
    },
    "cells": null,
    "notes": "Cell Line HepaRG (7)"
  },
  {
    "id": "cect_0666",
    "doi": "10.1021/acsami.0c05096",
    "components": [
      {
        "material": "Gelatin Carbohydrazide",
        "value": 6.0,
        "unit": "%w",
        "spec": "6 wt%"
      }
    ],
    "pressure": {
      "min": 12.0,
      "max": 15.0,
      "unit": "kPa"
    },
    "temperatureC": 37.0,
    "temperatureRange": {
      "min": 37.0,
      "max": 37.0,
      "unit": ""
    },
    "speed_mm_s": {
      "min": 5.0,
      "max": 10.0,
      "unit": ""
    },
    "needle": {
      "kind": "unknown",
      "raw": "Cylindrical"
    },
    "cells": {
      "cellType": "Human Umbilical Vein Endothelial Cells",
      "density_M_per_mL": 1.0
    },
    "notes": "The bioink was directly extruded into a slurry bath consisting of oxidized alginate and gelatin microparticles"
  },
  {
    "id": "cect_0667",
    "doi": "10.1021/acsami.0c05096",
    "components": [
      {
        "material": "Gelatin Carbohydrazide",
        "value": 6.0,
        "unit": "%w",
        "spec": "6 wt%"
      }
    ],
    "pressure": {
      "min": 12.0,
      "max": 15.0,
      "unit": "kPa"
    },
    "temperatureC": 37.0,
    "temperatureRange": {
      "min": 37.0,
      "max": 37.0,
      "unit": ""
    },
    "speed_mm_s": {
      "min": 5.0,
      "max": 10.0,
      "unit": ""
    },
    "needle": {
      "kind": "unknown",
      "raw": "Cylindrical"
    },
    "cells": {
      "cellType": "Human Mesenchymal Stem Cells",
      "density_M_per_mL": 10.0
    },
    "notes": "The bioink was directly extruded into a slurry bath consisting of Oxidized alginate and gelatin microparticles"
  },
  {
    "id": "cect_0668",
    "doi": "10.3390/jfb9040057",
    "components": [
      {
        "material": "Calcium Phosphate",
        "value": 4.27,
        "unit": "%w",
        "spec": "4.27 wt%"
      },
      {
        "material": "Kappa Carrageenan",
        "value": 2.8,
        "unit": "%w",
        "spec": "2.8 wt%"
      }
    ],
    "pressure": {
      "min": 0.5,
      "max": 2.0,
      "unit": "bar"
    },
    "temperatureC": null,
    "temperatureRange": null,
    "speed_mm_s": {
      "min": 7.0,
      "max": 7.0,
      "unit": ""
    },
    "needle": {
      "kind": "unknown",
      "raw": "23 Gauge Cylindrical"
    },
    "cells": null,
    "notes": ""
  },
  {
    "id": "cect_0669",
    "doi": "10.1021/acsami.0c18608",
    "components": [
      {
        "material": "Alginate Methacrylated",
        "value": 5.0,
        "unit": "%w",
        "spec": "5 wt%"
      }
    ],
    "pressure": {
      "min": 0.4,
      "max": 0.4,
      "unit": "bar"
    },
    "temperatureC": 25.0,
    "temperatureRange": {
      "min": 25.0,
      "max": 25.0,
      "unit": ""
    },
    "speed_mm_s": {
      "min": 5.0,
      "max": 5.0,
      "unit": ""
    },
    "needle": {
      "kind": "diameter_um",
      "diameter_um": 330.0,
      "geometry": "cylindrical",
      "raw": "330 μm Cylindrical"
    },
    "cells": null,
    "notes": ""
  },
  {
    "id": "cect_0670",
    "doi": "10.1021/acsbiomaterials.6b00170",
    "components": [
      {
        "material": "PDMS",
        "value": 100.0,
        "unit": "%w",
        "spec": "100 wt%"
      }
    ],
    "pressure": null,
    "temperatureC": 25.0,
    "temperatureRange": {
      "min": 25.0,
      "max": 25.0,
      "unit": ""
    },
    "speed_mm_s": {
      "min": 20.0,
      "max": 20.0,
      "unit": ""
    },
    "needle": {
      "kind": "diameter_um",
      "diameter_um": 400.0,
      "geometry": "cylindrical",
      "raw": "400 μm Cylindrical"
    },
    "cells": null,
    "notes": "PDMS was printed into a carbopol bath."
  },
  {
    "id": "cect_0671",
    "doi": "10.1088/1758-5090/aac70b",
    "components": [
      {
        "material": "Collagen",
        "value": 3.0,
        "unit": "mg/mL",
        "spec": "3 mg/ml"
      }
    ],
    "pressure": {
      "min": 15.0,
      "max": 15.0,
      "unit": "kPa"
    },
    "temperatureC": 4.0,
    "temperatureRange": {
      "min": 4.0,
      "max": 4.0,
      "unit": ""
    },
    "speed_mm_s": {
      "min": 13.75,
      "max": 13.75,
      "unit": ""
    },
    "needle": {
      "kind": "diameter_um",
      "diameter_um": 610.0,
      "geometry": "conical",
      "raw": "610 μm Conical"
    },
    "cells": null,
    "notes": "HEPG2 Liver Cells (20)"
  },
  {
    "id": "cect_0672",
    "doi": "10.1088/1748-605X/ab38c6",
    "components": [
      {
        "material": "PCL",
        "value": 100.0,
        "unit": "%w",
        "spec": "100 wt%"
      }
    ],
    "pressure": {
      "min": 660.0,
      "max": 660.0,
      "unit": "kPa"
    },
    "temperatureC": 105.0,
    "temperatureRange": {
      "min": 105.0,
      "max": 105.0,
      "unit": ""
    },
    "speed_mm_s": {
      "min": 2.0,
      "max": 2.0,
      "unit": ""
    },
    "needle": {
      "kind": "gauge",
      "gauge": 0,
      "geometry": "cylindrical",
      "raw": "PCL had amolecular weight of 43,000 g/mol"
    },
    "cells": null,
    "notes": "PCL had amolecular weight of 43,000 g/mol"
  },
  {
    "id": "cect_0673",
    "doi": "10.1007/s10856-018-6211-9",
    "components": [
      {
        "material": "Alginate",
        "value": 3.0,
        "unit": "%w",
        "spec": "3 wt%"
      },
      {
        "material": "Methylcellulose",
        "value": 9.0,
        "unit": "%w",
        "spec": "9 wt%"
      }
    ],
    "pressure": {
      "min": 70.0,
      "max": 80.0,
      "unit": "kPa"
    },
    "temperatureC": null,
    "temperatureRange": null,
    "speed_mm_s": {
      "min": 10.0,
      "max": 10.0,
      "unit": ""
    },
    "needle": {
      "kind": "diameter_um",
      "diameter_um": 610.0,
      "geometry": "conical",
      "raw": "610 μm Conical"
    },
    "cells": {
      "cellType": "Primary Bovine Chondrocytes",
      "density_M_per_mL": 5.0
    },
    "notes": "γ-irradiated bioink experienced lower viscosity, resulting in change in printing parameters"
  },
  {
    "id": "cect_0674",
    "doi": "10.1007/s10856-018-6211-9",
    "components": [
      {
        "material": "Alginate",
        "value": 3.0,
        "unit": "%w",
        "spec": "3 wt%"
      },
      {
        "material": "Methylcellulose",
        "value": 9.0,
        "unit": "%w",
        "spec": "9 wt%"
      }
    ],
    "pressure": {
      "min": 65.0,
      "max": 65.0,
      "unit": "kPa"
    },
    "temperatureC": null,
    "temperatureRange": null,
    "speed_mm_s": {
      "min": 10.0,
      "max": 10.0,
      "unit": ""
    },
    "needle": {
      "kind": "diameter_um",
      "diameter_um": 450.0,
      "geometry": "conical",
      "raw": "450 μm Conical"
    },
    "cells": {
      "cellType": "Primary Bovine Chondrocytes",
      "density_M_per_mL": 5.0
    },
    "notes": "γ-irradiated bioink experienced lower viscosity, resulting in change in printing parameters"
  },
  {
    "id": "cect_0675",
    "doi": "10.1021/acsami.8b13166",
    "components": [
      {
        "material": "Alginate",
        "value": 3.0,
        "unit": "%w",
        "spec": "3 wt%"
      },
      {
        "material": "Gellan Gum",
        "value": 3.5,
        "unit": "%w",
        "spec": "3.5 wt%"
      }
    ],
    "pressure": {
      "min": 35.0,
      "max": 40.0,
      "unit": "kPa"
    },
    "temperatureC": 25.0,
    "temperatureRange": {
      "min": 25.0,
      "max": 25.0,
      "unit": ""
    },
    "speed_mm_s": {
      "min": 10.0,
      "max": 20.0,
      "unit": ""
    },
    "needle": {
      "kind": "diameter_um",
      "diameter_um": 410.0,
      "geometry": "conical",
      "raw": "410 μm Conical"
    },
    "cells": null,
    "notes": ""
  },
  {
    "id": "cect_0676",
    "doi": "10.1021/acsami.8b13166",
    "components": [
      {
        "material": "Alginate",
        "value": 3.0,
        "unit": "%w",
        "spec": "3 wt%"
      },
      {
        "material": "Gellan Gum",
        "value": 3.5,
        "unit": "%w",
        "spec": "3.5 wt%"
      },
      {
        "material": "Aminated Silicate Nanoparticles",
        "value": 6.0,
        "unit": "%w",
        "spec": "6 wt%"
      }
    ],
    "pressure": {
      "min": 40.0,
      "max": 50.0,
      "unit": "kPa"
    },
    "temperatureC": 25.0,
    "temperatureRange": {
      "min": 25.0,
      "max": 25.0,
      "unit": ""
    },
    "speed_mm_s": {
      "min": 10.0,
      "max": 20.0,
      "unit": ""
    },
    "needle": {
      "kind": "diameter_um",
      "diameter_um": 410.0,
      "geometry": "conical",
      "raw": "410 μm Conical"
    },
    "cells": null,
    "notes": ""
  },
  {
    "id": "cect_0677",
    "doi": "10.1088/1758-5090/8/3/035012",
    "components": [
      {
        "material": "Gelatin Methacrylated",
        "value": 10.0,
        "unit": "%w",
        "spec": "10 wt%"
      }
    ],
    "pressure": {
      "min": 100.0,
      "max": 100.0,
      "unit": "psi"
    },
    "temperatureC": 25.0,
    "temperatureRange": {
      "min": 25.0,
      "max": 25.0,
      "unit": ""
    },
    "speed_mm_s": {
      "min": 8.0,
      "max": 8.0,
      "unit": ""
    },
    "needle": {
      "kind": "diameter_um",
      "diameter_um": 200.0,
      "geometry": "cylindrical",
      "raw": "200 μm Cylindrical"
    },
    "cells": {
      "cellType": "NIH 3T3 Fibroblasts",
      "density_M_per_mL": 0.5
    },
    "notes": "Bioink was allowed to cool at 25C to physically crosslink before printing"
  },
  {
    "id": "cect_0678",
    "doi": "10.1088/1758-5090/8/3/035012",
    "components": [
      {
        "material": "Gelatin Methacrylated",
        "value": 15.0,
        "unit": "%w",
        "spec": "15 wt%"
      }
    ],
    "pressure": {
      "min": 100.0,
      "max": 110.0,
      "unit": "psi"
    },
    "temperatureC": 25.0,
    "temperatureRange": {
      "min": 25.0,
      "max": 25.0,
      "unit": ""
    },
    "speed_mm_s": {
      "min": 8.0,
      "max": 8.0,
      "unit": ""
    },
    "needle": {
      "kind": "diameter_um",
      "diameter_um": 200.0,
      "geometry": "cylindrical",
      "raw": "200 μm Cylindrical"
    },
    "cells": null,
    "notes": "Bioink was allowed to cool at 25C to physically crosslink before printing"
  },
  {
    "id": "cect_0679",
    "doi": "10.1088/1758-5090/8/3/035012",
    "components": [
      {
        "material": "Gelatin Methacrylated",
        "value": 20.0,
        "unit": "%w",
        "spec": "20 wt%"
      }
    ],
    "pressure": {
      "min": 130.0,
      "max": 130.0,
      "unit": "psi"
    },
    "temperatureC": 25.0,
    "temperatureRange": {
      "min": 25.0,
      "max": 25.0,
      "unit": ""
    },
    "speed_mm_s": {
      "min": 8.0,
      "max": 8.0,
      "unit": ""
    },
    "needle": {
      "kind": "diameter_um",
      "diameter_um": 200.0,
      "geometry": "cylindrical",
      "raw": "200 μm Cylindrical"
    },
    "cells": null,
    "notes": "Bioink was allowed to cool at 25C to physically crosslink before printing"
  },
  {
    "id": "cect_0680",
    "doi": "10.1080/03008207.2019.1624733",
    "components": [
      {
        "material": "PCL",
        "value": 100.0,
        "unit": "%w",
        "spec": "100 wt%"
      }
    ],
    "pressure": {
      "min": 600.0,
      "max": 600.0,
      "unit": "kPa"
    },
    "temperatureC": 120.0,
    "temperatureRange": {
      "min": 120.0,
      "max": 120.0,
      "unit": ""
    },
    "speed_mm_s": {
      "min": 0.4,
      "max": 0.4,
      "unit": ""
    },
    "needle": {
      "kind": "diameter_um",
      "diameter_um": 200.0,
      "geometry": "cylindrical",
      "raw": "200 μm"
    },
    "cells": null,
    "notes": ""
  },
  {
    "id": "cect_0681",
    "doi": "10.1021/acsnano.5b01179",
    "components": [
      {
        "material": "Graphene",
        "value": 75.0,
        "unit": "%w",
        "spec": "75 wt%"
      },
      {
        "material": "PLG",
        "value": 25.0,
        "unit": "%w",
        "spec": "25 wt%"
      }
    ],
    "pressure": {
      "min": 5.0,
      "max": 5.0,
      "unit": "bar"
    },
    "temperatureC": 25.0,
    "temperatureRange": {
      "min": 25.0,
      "max": 25.0,
      "unit": ""
    },
    "speed_mm_s": {
      "min": 10.0,
      "max": 45.0,
      "unit": ""
    },
    "needle": {
      "kind": "diameter_um",
      "diameter_um": 100.0,
      "geometry": "conical",
      "raw": "100 μm Conical"
    },
    "cells": null,
    "notes": "PLG stands for polylactide-co-glycolide"
  },
  {
    "id": "cect_0682",
    "doi": "10.1021/acsnano.5b01179",
    "components": [
      {
        "material": "Graphene",
        "value": 75.0,
        "unit": "%w",
        "spec": "75 wt%"
      },
      {
        "material": "PLG",
        "value": 25.0,
        "unit": "%w",
        "spec": "25 wt%"
      }
    ],
    "pressure": {
      "min": 0.5,
      "max": 0.5,
      "unit": "bar"
    },
    "temperatureC": 25.0,
    "temperatureRange": {
      "min": 25.0,
      "max": 25.0,
      "unit": ""
    },
    "speed_mm_s": {
      "min": 10.0,
      "max": 45.0,
      "unit": ""
    },
    "needle": {
      "kind": "diameter_um",
      "diameter_um": 1000.0,
      "geometry": "conical",
      "raw": "1000 μm Conical"
    },
    "cells": null,
    "notes": "PLG stands for polylactide-co-glycolide"
  },
  {
    "id": "cect_0683",
    "doi": "10.1021/acsbiomaterials.8b00964",
    "components": [
      {
        "material": "SC 5050 Polyester",
        "value": 100.0,
        "unit": "%w",
        "spec": "100 wt%"
      }
    ],
    "pressure": {
      "min": 2.7,
      "max": 2.7,
      "unit": "bar"
    },
    "temperatureC": 30.0,
    "temperatureRange": {
      "min": 30.0,
      "max": 30.0,
      "unit": ""
    },
    "speed_mm_s": {
      "min": 0.5,
      "max": 0.5,
      "unit": ""
    },
    "needle": {
      "kind": "diameter_um",
      "diameter_um": 410.0,
      "geometry": "conical",
      "raw": "410 μm Conical"
    },
    "cells": null,
    "notes": "SC5050 is a polyester comprised of equimolar ratios of soybean oil and coumarin."
  },
  {
    "id": "cect_0684",
    "doi": "10.1021/acsbiomaterials.8b00964",
    "components": [
      {
        "material": "SC 5050 Polyester",
        "value": 98.0,
        "unit": "%w",
        "spec": "98 wt%"
      },
      {
        "material": "Dexamethosone",
        "value": 2.0,
        "unit": "%w",
        "spec": "2 wt%"
      }
    ],
    "pressure": {
      "min": 4.3,
      "max": 4.3,
      "unit": "bar"
    },
    "temperatureC": 48.0,
    "temperatureRange": {
      "min": 48.0,
      "max": 48.0,
      "unit": ""
    },
    "speed_mm_s": {
      "min": 0.5,
      "max": 0.5,
      "unit": ""
    },
    "needle": {
      "kind": "diameter_um",
      "diameter_um": 410.0,
      "geometry": "conical",
      "raw": "410 μm Conical"
    },
    "cells": null,
    "notes": "SC5050 is a polyester comprised of equimolar ratios of soybean oil and coumarin."
  },
  {
    "id": "cect_0685",
    "doi": "10.1021/acsbiomaterials.8b00964",
    "components": [
      {
        "material": "SC 5050 Polyester",
        "value": 94.0,
        "unit": "%w",
        "spec": "94 wt%"
      },
      {
        "material": "Dexamethosone",
        "value": 6.0,
        "unit": "%w",
        "spec": "6 wt%"
      }
    ],
    "pressure": {
      "min": 4.7,
      "max": 4.7,
      "unit": "bar"
    },
    "temperatureC": 52.0,
    "temperatureRange": {
      "min": 52.0,
      "max": 52.0,
      "unit": ""
    },
    "speed_mm_s": {
      "min": 0.5,
      "max": 0.5,
      "unit": ""
    },
    "needle": {
      "kind": "diameter_um",
      "diameter_um": 410.0,
      "geometry": "conical",
      "raw": "410 μm Conical"
    },
    "cells": null,
    "notes": "SC5050 is a polyester comprised of equimolar ratios of soybean oil and coumarin."
  },
  {
    "id": "cect_0686",
    "doi": "10.1039/d0bm01784a",
    "components": [
      {
        "material": "Gelatin Methacrylated",
        "value": 6.0,
        "unit": "%w",
        "spec": "6 wt%"
      },
      {
        "material": "Gelatin",
        "value": 3.6,
        "unit": "%w",
        "spec": "3.6 wt%"
      }
    ],
    "pressure": {
      "min": 3.5,
      "max": 3.5,
      "unit": "bar"
    },
    "temperatureC": 27.0,
    "temperatureRange": {
      "min": 27.0,
      "max": 27.0,
      "unit": ""
    },
    "speed_mm_s": {
      "min": 8.0,
      "max": 8.0,
      "unit": ""
    },
    "needle": {
      "kind": "unknown",
      "raw": "27 Gauge Cylindrical"
    },
    "cells": null,
    "notes": "Human Dermal Fibroblasts (1)"
  },
  {
    "id": "cect_0687",
    "doi": "10.1039/d0bm01784a",
    "components": [
      {
        "material": "Ulvan Methacrylated",
        "value": 2.0,
        "unit": "%w",
        "spec": "2 wt%"
      },
      {
        "material": "Gelatin Methacrylated",
        "value": 4.0,
        "unit": "%w",
        "spec": "4 wt%"
      },
      {
        "material": "Gelatin",
        "value": 3.6,
        "unit": "%w",
        "spec": "3.6 wt%"
      }
    ],
    "pressure": {
      "min": 3.5,
      "max": 3.5,
      "unit": "bar"
    },
    "temperatureC": 25.0,
    "temperatureRange": {
      "min": 25.0,
      "max": 25.0,
      "unit": ""
    },
    "speed_mm_s": {
      "min": 8.0,
      "max": 8.0,
      "unit": ""
    },
    "needle": {
      "kind": "unknown",
      "raw": "27 Gauge Cylindrical"
    },
    "cells": {
      "cellType": "Human Dermal Fibroblasts",
      "density_M_per_mL": 1.0
    },
    "notes": "Ulvan is a sulfated algal polysaccharide"
  },
  {
    "id": "cect_0688",
    "doi": "10.1039/d0bm01784a",
    "components": [
      {
        "material": "Ulvan Methacrylated",
        "value": 4.0,
        "unit": "%w",
        "spec": "4 wt%"
      },
      {
        "material": "Gelatin Methacrylated",
        "value": 2.0,
        "unit": "%w",
        "spec": "2 wt%"
      },
      {
        "material": "Gelatin",
        "value": 3.6,
        "unit": "%w",
        "spec": "3.6 wt%"
      }
    ],
    "pressure": {
      "min": 3.5,
      "max": 3.5,
      "unit": "bar"
    },
    "temperatureC": 25.0,
    "temperatureRange": {
      "min": 25.0,
      "max": 25.0,
      "unit": ""
    },
    "speed_mm_s": {
      "min": 8.0,
      "max": 8.0,
      "unit": ""
    },
    "needle": {
      "kind": "unknown",
      "raw": "27 Gauge Cylindrical"
    },
    "cells": {
      "cellType": "Human Dermal Fibroblasts",
      "density_M_per_mL": 1.0
    },
    "notes": "Ulvan is a sulfated algal polysaccharide"
  },
  {
    "id": "cect_0689",
    "doi": "10.1039/d0bm01784a",
    "components": [
      {
        "material": "Ulvan Methacrylated",
        "value": 6.0,
        "unit": "%w",
        "spec": "6 wt%"
      },
      {
        "material": "Gelatin",
        "value": 3.6,
        "unit": "%w",
        "spec": "3.6 wt%"
      }
    ],
    "pressure": {
      "min": 3.0,
      "max": 3.0,
      "unit": "bar"
    },
    "temperatureC": 22.0,
    "temperatureRange": {
      "min": 22.0,
      "max": 22.0,
      "unit": ""
    },
    "speed_mm_s": {
      "min": 8.0,
      "max": 8.0,
      "unit": ""
    },
    "needle": {
      "kind": "unknown",
      "raw": "27 Gauge Cylindrical"
    },
    "cells": {
      "cellType": "Human Dermal Fibroblasts",
      "density_M_per_mL": 1.0
    },
    "notes": "Ulvan is a sulfated algal polysaccharide"
  },
  {
    "id": "cect_0690",
    "doi": "10.1089/ten.TEC.2012.0383",
    "components": [
      {
        "material": "Soy Protein",
        "value": 20.0,
        "unit": "%w",
        "spec": "20 wt%"
      },
      {
        "material": "Glycerol",
        "value": 4.0,
        "unit": "%w",
        "spec": "4 wt%"
      }
    ],
    "pressure": {
      "min": 0.8,
      "max": 2.0,
      "unit": "bar"
    },
    "temperatureC": 27.0,
    "temperatureRange": {
      "min": 27.0,
      "max": 27.0,
      "unit": ""
    },
    "speed_mm_s": {
      "min": 35.0,
      "max": 35.0,
      "unit": ""
    },
    "needle": {
      "kind": "diameter_um",
      "diameter_um": 200.0,
      "geometry": "cylindrical",
      "raw": "200 μm"
    },
    "cells": null,
    "notes": ""
  },
  {
    "id": "cect_0691",
    "doi": "10.1016/j.reth.2021.01.001",
    "components": [
      {
        "material": "PCL",
        "value": 40.0,
        "unit": "%w",
        "spec": "40 wt%"
      },
      {
        "material": "Beta Tricalcium Phosphate",
        "value": 2.5,
        "unit": "%w",
        "spec": "2.5 wt%"
      }
    ],
    "pressure": {
      "min": 100.0,
      "max": 150.0,
      "unit": "kPa"
    },
    "temperatureC": 25.0,
    "temperatureRange": {
      "min": 25.0,
      "max": 25.0,
      "unit": ""
    },
    "speed_mm_s": {
      "min": 5.0,
      "max": 8.0,
      "unit": ""
    },
    "needle": {
      "kind": "unknown",
      "raw": "Cylindrical"
    },
    "cells": null,
    "notes": "The bioink was prepared in 1, 4-dioxane to achieve desired extrudability"
  },
  {
    "id": "cect_0692",
    "doi": "10.1016/j.reth.2021.01.001",
    "components": [
      {
        "material": "PCL",
        "value": 40.0,
        "unit": "%w",
        "spec": "40 wt%"
      },
      {
        "material": "Beta Tricalcium Phosphate",
        "value": 2.5,
        "unit": "%w",
        "spec": "2.5 wt%"
      },
      {
        "material": "Icariin",
        "value": 0.16,
        "unit": "%w",
        "spec": "0.16 wt%"
      }
    ],
    "pressure": {
      "min": 100.0,
      "max": 150.0,
      "unit": "kPa"
    },
    "temperatureC": 25.0,
    "temperatureRange": {
      "min": 25.0,
      "max": 25.0,
      "unit": ""
    },
    "speed_mm_s": {
      "min": 5.0,
      "max": 8.0,
      "unit": ""
    },
    "needle": {
      "kind": "unknown",
      "raw": "Cylindrical"
    },
    "cells": null,
    "notes": "The bioink was prepared in 1, 4-dioxane to achieve desired extrudability"
  },
  {
    "id": "cect_0693",
    "doi": "10.1016/j.reth.2021.01.001",
    "components": [
      {
        "material": "PCL",
        "value": 40.0,
        "unit": "%w",
        "spec": "40 wt%"
      },
      {
        "material": "Beta Tricalcium Phosphate",
        "value": 2.5,
        "unit": "%w",
        "spec": "2.5 wt%"
      },
      {
        "material": "Icariin",
        "value": 0.32,
        "unit": "%w",
        "spec": "0.32 wt%"
      }
    ],
    "pressure": {
      "min": 100.0,
      "max": 150.0,
      "unit": "kPa"
    },
    "temperatureC": 25.0,
    "temperatureRange": {
      "min": 25.0,
      "max": 25.0,
      "unit": ""
    },
    "speed_mm_s": {
      "min": 5.0,
      "max": 8.0,
      "unit": ""
    },
    "needle": {
      "kind": "unknown",
      "raw": "Cylindrical"
    },
    "cells": null,
    "notes": "The bioink was prepared in 1, 4-dioxane to achieve desired extrudability"
  },
  {
    "id": "cect_0694",
    "doi": "10.1016/j.reth.2021.01.001",
    "components": [
      {
        "material": "PCL",
        "value": 40.0,
        "unit": "%w",
        "spec": "40 wt%"
      },
      {
        "material": "Beta Tricalcium Phosphate",
        "value": 2.5,
        "unit": "%w",
        "spec": "2.5 wt%"
      },
      {
        "material": "Icariin",
        "value": 0.64,
        "unit": "%w",
        "spec": "0.64 wt%"
      }
    ],
    "pressure": {
      "min": 100.0,
      "max": 150.0,
      "unit": "kPa"
    },
    "temperatureC": 25.0,
    "temperatureRange": {
      "min": 25.0,
      "max": 25.0,
      "unit": ""
    },
    "speed_mm_s": {
      "min": 5.0,
      "max": 8.0,
      "unit": ""
    },
    "needle": {
      "kind": "unknown",
      "raw": "Cylindrical"
    },
    "cells": null,
    "notes": "The bioink was prepared in 1, 4-dioxane to achieve desired extrudability"
  },
  {
    "id": "cect_0695",
    "doi": "10.1016/j.dental.2016.11.012",
    "components": [
      {
        "material": "Tricalcium Phosphate",
        "value": 83.0,
        "unit": "%w",
        "spec": "83 wt%"
      },
      {
        "material": "Stearic Acid",
        "value": 17.0,
        "unit": "%w",
        "spec": "17 wt%"
      }
    ],
    "pressure": null,
    "temperatureC": 80.0,
    "temperatureRange": {
      "min": 80.0,
      "max": 80.0,
      "unit": ""
    },
    "speed_mm_s": {
      "min": 15.0,
      "max": 15.0,
      "unit": ""
    },
    "needle": {
      "kind": "diameter_um",
      "diameter_um": 1000.0,
      "geometry": "cylindrical",
      "raw": "1000 μm Cylindrical"
    },
    "cells": null,
    "notes": ""
  },
  {
    "id": "cect_0696",
    "doi": "10.1088/1758-5090/abec2d",
    "components": [
      {
        "material": "Xanthan Gum",
        "value": 5.0,
        "unit": "%w",
        "spec": "5 wt%"
      }
    ],
    "pressure": {
      "min": 35.0,
      "max": 40.0,
      "unit": "kPa"
    },
    "temperatureC": 25.0,
    "temperatureRange": {
      "min": 25.0,
      "max": 25.0,
      "unit": ""
    },
    "speed_mm_s": {
      "min": 2.0,
      "max": 2.0,
      "unit": ""
    },
    "needle": {
      "kind": "diameter_um",
      "diameter_um": 410.0,
      "geometry": "cylindrical",
      "raw": "410 μm Cylindrical"
    },
    "cells": null,
    "notes": ""
  },
  {
    "id": "cect_0697",
    "doi": "10.1088/1758-5090/abec2d",
    "components": [
      {
        "material": "Xanthan Gum",
        "value": 8.0,
        "unit": "%w",
        "spec": "8 wt%"
      }
    ],
    "pressure": {
      "min": 60.0,
      "max": 80.0,
      "unit": "kPa"
    },
    "temperatureC": 25.0,
    "temperatureRange": {
      "min": 25.0,
      "max": 25.0,
      "unit": ""
    },
    "speed_mm_s": {
      "min": 2.0,
      "max": 2.0,
      "unit": ""
    },
    "needle": {
      "kind": "diameter_um",
      "diameter_um": 410.0,
      "geometry": "cylindrical",
      "raw": "410 μm Cylindrical"
    },
    "cells": null,
    "notes": ""
  },
  {
    "id": "cect_0698",
    "doi": "10.1088/1758-5090/abec2d",
    "components": [
      {
        "material": "Xanthan Gum Methacrylated",
        "value": 3.0,
        "unit": "%w",
        "spec": "3 wt%"
      },
      {
        "material": "Gelatin Methacrylated",
        "value": 3.0,
        "unit": "%w",
