Repository: quantisbia/bia4

# BIA OS — Biofabrication Operating System

> Plataforma de IA científica para formulação de biomateriais, geração de geometrias 3D
> e otimização de bioimpressão. Desenvolvida pela **Quantis Biotechnology**.

---

## 🎯 Visão Geral

- **Nome:** BIA OS — Biofabrication Operating System · Powered by Quantis Biotechnology (BIA = Biofabrication Intelligent Assistant)
- **Stack:** Next.js 14 + TypeScript + TailwindCSS + Prisma + Gemini 2.5 Flash + Claude Sonnet 4.5 (geração de modelo 3D via IA · R12.56)
- **Foco:** Acelerar pesquisa em medicina regenerativa com IA + ferramentas científicas integradas
- **Status:** ✅ Operacional em produção

---

File: scripts/material-database.debug.json (part 15 of 17)
[
        "spec": "3 wt%"
      }
    ],
    "pressure": {
      "min": 70.0,
      "max": 90.0,
      "unit": "kPa"
    },
    "temperatureC": 25.0,
    "temperatureRange": {
      "min": 25.0,
      "max": 25.0,
      "unit": ""
    },
    "speed_mm_s": {
      "min": 2.0,
      "max": 2.0,
      "unit": ""
    },
    "needle": {
      "kind": "diameter_um",
      "diameter_um": 410.0,
      "geometry": "cylindrical",
      "raw": "410 μm Cylindrical"
    },
    "cells": null,
    "notes": "C2C12 Myoblasts (3)"
  },
  {
    "id": "cect_0699",
    "doi": "10.1088/1758-5090/abec2d",
    "components": [
      {
        "material": "Xanthan Gum Methacrylated",
        "value": 5.0,
        "unit": "%w",
        "spec": "5 wt%"
      },
      {
        "material": "Gelatin Methacrylated",
        "value": 5.0,
        "unit": "%w",
        "spec": "5 wt%"
      }
    ],
    "pressure": {
      "min": 100.0,
      "max": 120.0,
      "unit": "kPa"
    },
    "temperatureC": 25.0,
    "temperatureRange": {
      "min": 25.0,
      "max": 25.0,
      "unit": ""
    },
    "speed_mm_s": {
      "min": 2.0,
      "max": 2.0,
      "unit": ""
    },
    "needle": {
      "kind": "diameter_um",
      "diameter_um": 410.0,
      "geometry": "cylindrical",
      "raw": "410 μm Cylindrical"
    },
    "cells": null,
    "notes": "C2C12 Myoblasts (3)"
  },
  {
    "id": "cect_0700",
    "doi": "10.1088/1758-5090/8/1/015015",
    "components": [
      {
        "material": "Collagen",
        "value": 14.0,
        "unit": "%w",
        "spec": "14 wt%"
      }
    ],
    "pressure": {
      "min": 1.0,
      "max": 1.0,
      "unit": "bar"
    },
    "temperatureC": 25.0,
    "temperatureRange": {
      "min": 25.0,
      "max": 25.0,
      "unit": ""
    },
    "speed_mm_s": {
      "min": 0.3,
      "max": 0.3,
      "unit": ""
    },
    "needle": {
      "kind": "diameter_um",
      "diameter_um": 610.0,
      "geometry": "cylindrical",
      "raw": "610 μm Cylindrical"
    },
    "cells": null,
    "notes": ""
  },
  {
    "id": "cect_0701",
    "doi": "10.1007/s10439-016-1648-9",
    "components": [
      {
        "material": "Alginate",
        "value": 4.0,
        "unit": "%w",
        "spec": "4 wt%"
      }
    ],
    "pressure": {
      "min": 82.7,
      "max": 82.7,
      "unit": "kPa"
    },
    "temperatureC": 25.0,
    "temperatureRange": {
      "min": 25.0,
      "max": 25.0,
      "unit": ""
    },
    "speed_mm_s": null,
    "needle": {
      "kind": "unknown",
      "raw": "14 Gauge Cylindrical"
    },
    "cells": null,
    "notes": "Alginate was dispensed as a sheath with CaCl2 at 2wt%, extruded through the core section. The constructs were crosslinked with 4 wt% CaCl2 overnight"
  },
  {
    "id": "cect_0702",
    "doi": "10.1007/s10439-021-02736-9",
    "components": [
      {
        "material": "Polypropylene fumarate (PPF) [90 wt%] Diethyl fumarate (DEF) [10 wt%]",
        "value": null,
        "unit": "",
        "spec": ""
      }
    ],
    "pressure": {
      "min": 7.0,
      "max": 7.0,
      "unit": "bar"
    },
    "temperatureC": 37.0,
    "temperatureRange": {
      "min": 37.0,
      "max": 37.0,
      "unit": ""
    },
    "speed_mm_s": {
      "min": 0.1,
      "max": 0.1,
      "unit": ""
    },
    "needle": {
      "kind": "unknown",
      "raw": "22 Gauge Cylindrical"
    },
    "cells": null,
    "notes": "BAPO crosslinker was included in the bioink mix"
  },
  {
    "id": "cect_0703",
    "doi": "10.1007/s10439-021-02736-9",
    "components": [
      {
        "material": "PLGA",
        "value": 2.0,
        "unit": "%w",
        "spec": "2 wt%"
      }
    ],
    "pressure": {
      "min": 4.5,
      "max": 6.5,
      "unit": "bar"
    },
    "temperatureC": 37.0,
    "temperatureRange": {
      "min": 37.0,
      "max": 37.0,
      "unit": ""
    },
    "speed_mm_s": {
      "min": 0.3,
      "max": 2.5,
      "unit": ""
    },
    "needle": {
      "kind": "unknown",
      "raw": "22 Gauge Cylindrical"
    },
    "cells": null,
    "notes": "BAPO crosslinker was included in the bioink mix. PLGA is composed of 50:50 LA:GA"
  },
  {
    "id": "cect_0704",
    "doi": "10.1007/s10439-021-02736-9",
    "components": [
      {
        "material": "PLGA",
        "value": 2.0,
        "unit": "%w",
        "spec": "2 wt%"
      },
      {
        "material": "BMP-2",
        "value": 0.001,
        "unit": "%w",
        "spec": "0.001 wt%"
      }
    ],
    "pressure": {
      "min": 6.5,
      "max": 7.2,
      "unit": "bar"
    },
    "temperatureC": 37.0,
    "temperatureRange": {
      "min": 37.0,
      "max": 37.0,
      "unit": ""
    },
    "speed_mm_s": {
      "min": 0.8,
      "max": 0.8,
      "unit": ""
    },
    "needle": {
      "kind": "unknown",
      "raw": "22 Gauge Cylindrical"
    },
    "cells": null,
    "notes": "BAPO crosslinker was included in the bioink mix. PLGA is composed of 50:50 LA:GA"
  },
  {
    "id": "cect_0705",
    "doi": "10.1007/s10439-021-02736-9",
    "components": [
      {
        "material": "Polypropylene fumarate (PPF) [90 wt%] Diethyl fumarate (DEF) [10 wt%]",
        "value": null,
        "unit": "",
        "spec": ""
      }
    ],
    "pressure": {
      "min": 1.0,
      "max": 2.0,
      "unit": "bar"
    },
    "temperatureC": 60.0,
    "temperatureRange": {
      "min": 60.0,
      "max": 60.0,
      "unit": ""
    },
    "speed_mm_s": {
      "min": 0.4,
      "max": 1.0,
      "unit": ""
    },
    "needle": {
      "kind": "unknown",
      "raw": "22 Gauge Cylindrical"
    },
    "cells": null,
    "notes": "BAPO crosslinker was included in the bioink mix"
  },
  {
    "id": "cect_0706",
    "doi": "10.1007/s10439-021-02736-9",
    "components": [
      {
        "material": "PLGA",
        "value": 2.0,
        "unit": "%w",
        "spec": "2 wt%"
      }
    ],
    "pressure": {
      "min": 0.3,
      "max": 0.5,
      "unit": "bar"
    },
    "temperatureC": 60.0,
    "temperatureRange": {
      "min": 60.0,
      "max": 60.0,
      "unit": ""
    },
    "speed_mm_s": {
      "min": 0.8,
      "max": 1.2,
      "unit": ""
    },
    "needle": {
      "kind": "unknown",
      "raw": "22 Gauge Cylindrical"
    },
    "cells": null,
    "notes": "BAPO crosslinker was included in the bioink mix. PLGA is composed of 50:50 LA:GA"
  },
  {
    "id": "cect_0707",
    "doi": "10.1007/s10439-021-02736-9",
    "components": [
      {
        "material": "PLGA",
        "value": 2.0,
        "unit": "%w",
        "spec": "2 wt%"
      },
      {
        "material": "BMP-2",
        "value": 0.001,
        "unit": "%w",
        "spec": "0.001 wt%"
      }
    ],
    "pressure": {
      "min": 1.0,
      "max": 2.4,
      "unit": "bar"
    },
    "temperatureC": 60.0,
    "temperatureRange": {
      "min": 60.0,
      "max": 60.0,
      "unit": ""
    },
    "speed_mm_s": {
      "min": 0.2,
      "max": 1.0,
      "unit": ""
    },
    "needle": {
      "kind": "unknown",
      "raw": "22 Gauge Cylindrical"
    },
    "cells": null,
    "notes": "BAPO crosslinker was included in the bioink mix. PLGA is composed of 50:50 LA:GA"
  },
  {
    "id": "cect_0708",
    "doi": "10.1007/s10439-021-02736-9",
    "components": [
      {
        "material": "Polypropylene fumarate (PPF) [90 wt%] Diethyl fumarate (DEF) [10 wt%]",
        "value": null,
        "unit": "",
        "spec": ""
      }
    ],
    "pressure": {
      "min": 0.2,
      "max": 0.2,
      "unit": "bar"
    },
    "temperatureC": 90.0,
    "temperatureRange": {
      "min": 90.0,
      "max": 90.0,
      "unit": ""
    },
    "speed_mm_s": {
      "min": 2.0,
      "max": 2.5,
      "unit": ""
    },
    "needle": {
      "kind": "unknown",
      "raw": "22 Gauge Cylindrical"
    },
    "cells": null,
    "notes": "BAPO crosslinker was included in the bioink mix"
  },
  {
    "id": "cect_0709",
    "doi": "10.1007/s10439-021-02736-9",
    "components": [
      {
        "material": "PLGA",
        "value": 2.0,
        "unit": "%w",
        "spec": "2 wt%"
      }
    ],
    "pressure": {
      "min": 0.1,
      "max": 0.5,
      "unit": "bar"
    },
    "temperatureC": 90.0,
    "temperatureRange": {
      "min": 90.0,
      "max": 90.0,
      "unit": ""
    },
    "speed_mm_s": {
      "min": 2.0,
      "max": 2.6,
      "unit": ""
    },
    "needle": {
      "kind": "unknown",
      "raw": "22 Gauge Cylindrical"
    },
    "cells": null,
    "notes": "BAPO crosslinker was included in the bioink mix. PLGA is composed of 50:50 LA:GA"
  },
  {
    "id": "cect_0710",
    "doi": "10.1007/s10439-021-02736-9",
    "components": [
      {
        "material": "PLGA",
        "value": 2.0,
        "unit": "%w",
        "spec": "2 wt%"
      },
      {
        "material": "BMP-2",
        "value": 0.001,
        "unit": "%w",
        "spec": "0.001 wt%"
      }
    ],
    "pressure": {
      "min": 0.2,
      "max": 0.4,
      "unit": "bar"
    },
    "temperatureC": 90.0,
    "temperatureRange": {
      "min": 90.0,
      "max": 90.0,
      "unit": ""
    },
    "speed_mm_s": {
      "min": 2.2,
      "max": 2.2,
      "unit": ""
    },
    "needle": {
      "kind": "unknown",
      "raw": "22 Gauge Cylindrical"
    },
    "cells": null,
    "notes": "BAPO crosslinker was included in the bioink mix. PLGA is composed of 50:50 LA:GA"
  },
  {
    "id": "cect_0711",
    "doi": "10.3390/mi12020195",
    "components": [
      {
        "material": "Alginate",
        "value": 2.0,
        "unit": "%w",
        "spec": "2 wt%"
      },
      {
        "material": "Cellulose Nanocrystals",
        "value": 4.0,
        "unit": "%w",
        "spec": "4 wt%"
      }
    ],
    "pressure": {
      "min": 12.0,
      "max": 12.0,
      "unit": "psi"
    },
    "temperatureC": null,
    "temperatureRange": null,
    "speed_mm_s": {
      "min": 7.0,
      "max": 7.0,
      "unit": ""
    },
    "needle": {
      "kind": "unknown",
      "raw": "30 Gauge Cylindrical"
    },
    "cells": {
      "cellType": "NIH 3T3 Fibroblasts",
      "density_M_per_mL": 3.0
    },
    "notes": "Constrcust crosslinkd with 2 wt% CaCl2"
  },
  {
    "id": "cect_0712",
    "doi": "10.3390/mi12020195",
    "components": [
      {
        "material": "Alginate",
        "value": 2.0,
        "unit": "%w",
        "spec": "2 wt%"
      },
      {
        "material": "Cellulose Nanofibrils Oxidized",
        "value": 1.0,
        "unit": "%w",
        "spec": "1 wt%"
      }
    ],
    "pressure": {
      "min": 20.0,
      "max": 20.0,
      "unit": "psi"
    },
    "temperatureC": null,
    "temperatureRange": null,
    "speed_mm_s": {
      "min": 7.0,
      "max": 7.0,
      "unit": ""
    },
    "needle": {
      "kind": "unknown",
      "raw": "30 Gauge Cylindrical"
    },
    "cells": {
      "cellType": "NIH 3T3 Fibroblasts",
      "density_M_per_mL": 3.0
    },
    "notes": "Constrcust crosslinkd with 2 wt% CaCl2"
  },
  {
    "id": "cect_0713",
    "doi": "10.1016/j.ijpharm.2021.120330",
    "components": [
      {
        "material": "Lidocaine",
        "value": 30.0,
        "unit": "%w",
        "spec": "30 wt%"
      },
      {
        "material": "PCL",
        "value": 70.0,
        "unit": "%w",
        "spec": "70 wt%"
      }
    ],
    "pressure": {
      "min": 125.0,
      "max": 125.0,
      "unit": "kPa"
    },
    "temperatureC": 110.0,
    "temperatureRange": {
      "min": 110.0,
      "max": 110.0,
      "unit": ""
    },
    "speed_mm_s": {
      "min": 1.0,
      "max": 1.0,
      "unit": ""
    },
    "needle": {
      "kind": "gauge",
      "gauge": 0,
      "geometry": "cylindrical",
      "raw": "PCL molecular weight of 50,000 g/mol"
    },
    "cells": null,
    "notes": "PCL molecular weight of 50,000 g/mol"
  },
  {
    "id": "cect_0714",
    "doi": "10.1016/j.ijpharm.2021.120330",
    "components": [
      {
        "material": "Lidocaine",
        "value": 5.0,
        "unit": "%w",
        "spec": "5 wt%"
      },
      {
        "material": "PCL",
        "value": 95.0,
        "unit": "%w",
        "spec": "95 wt%"
      }
    ],
    "pressure": {
      "min": 125.0,
      "max": 125.0,
      "unit": "kPa"
    },
    "temperatureC": 110.0,
    "temperatureRange": {
      "min": 110.0,
      "max": 110.0,
      "unit": ""
    },
    "speed_mm_s": {
      "min": 1.0,
      "max": 1.0,
      "unit": ""
    },
    "needle": {
      "kind": "gauge",
      "gauge": 0,
      "geometry": "cylindrical",
      "raw": "PCL molecular weight of 50,000 g/mol"
    },
    "cells": null,
    "notes": "PCL molecular weight of 50,000 g/mol"
  },
  {
    "id": "cect_0715",
    "doi": "10.1016/j.ijpharm.2021.120330",
    "components": [
      {
        "material": "PCL",
        "value": 100.0,
        "unit": "%w",
        "spec": "100 wt%"
      }
    ],
    "pressure": {
      "min": 400.0,
      "max": 400.0,
      "unit": "kPa"
    },
    "temperatureC": 110.0,
    "temperatureRange": {
      "min": 110.0,
      "max": 110.0,
      "unit": ""
    },
    "speed_mm_s": {
      "min": 1.0,
      "max": 1.0,
      "unit": ""
    },
    "needle": {
      "kind": "gauge",
      "gauge": 0,
      "geometry": "cylindrical",
      "raw": "PCL molecular weight of 50,000 g/mol"
    },
    "cells": null,
    "notes": "PCL molecular weight of 50,000 g/mol"
  },
  {
    "id": "cect_0716",
    "doi": "10.1016/j.actbio.2021.01.021",
    "components": [
      {
        "material": "Gelatin Methacrylated",
        "value": 15.0,
        "unit": "%w",
        "spec": "15 wt%"
      },
      {
        "material": "Platelet Lysate",
        "value": 50.0,
        "unit": "",
        "spec": "50 vol%"
      }
    ],
    "pressure": {
      "min": 2.6,
      "max": 2.6,
      "unit": "bar"
    },
    "temperatureC": 19.0,
    "temperatureRange": {
      "min": 19.0,
      "max": 19.0,
      "unit": ""
    },
    "speed_mm_s": {
      "min": 10.0,
      "max": 10.0,
      "unit": ""
    },
    "needle": {
      "kind": "diameter_um",
      "diameter_um": 200.0,
      "geometry": "cylindrical",
      "raw": "200 μm Cylindrical"
    },
    "cells": null,
    "notes": "Human Dermal Fibroblasts (1)"
  },
  {
    "id": "cect_0717",
    "doi": "10.1088/1748-605X/abe55e",
    "components": [
      {
        "material": "Alginate Dialdehyde",
        "value": 30.0,
        "unit": "%w",
        "spec": "30 wt%"
      },
      {
        "material": "Laponite",
        "value": 12.0,
        "unit": "%w",
        "spec": "12 wt%"
      }
    ],
    "pressure": {
      "min": 130.0,
      "max": 130.0,
      "unit": "kPa"
    },
    "temperatureC": 25.0,
    "temperatureRange": {
      "min": 25.0,
      "max": 25.0,
      "unit": ""
    },
    "speed_mm_s": {
      "min": 2.0,
      "max": 2.0,
      "unit": ""
    },
    "needle": {
      "kind": "diameter_um",
      "diameter_um": 410.0,
      "geometry": "conical",
      "raw": "410 μm Conical"
    },
    "cells": null,
    "notes": ""
  },
  {
    "id": "cect_0718",
    "doi": "10.3389/fbioe.2020.00400",
    "components": [
      {
        "material": "Chitosan",
        "value": 2.0,
        "unit": "%w",
        "spec": "2 wt%"
      },
      {
        "material": "Gelatin",
        "value": 4.0,
        "unit": "%w",
        "spec": "4 wt%"
      }
    ],
    "pressure": {
      "min": 2.5,
      "max": 2.5,
      "unit": "bar"
    },
    "temperatureC": 20.0,
    "temperatureRange": {
      "min": 20.0,
      "max": 20.0,
      "unit": ""
    },
    "speed_mm_s": {
      "min": 10.0,
      "max": 10.0,
      "unit": ""
    },
    "needle": {
      "kind": "diameter_um",
      "diameter_um": 330.0,
      "geometry": "cylindrical",
      "raw": "330 μm Cylindrical"
    },
    "cells": null,
    "notes": "Crosslinked with 10 w/v % tripolyphosphate at 4 C for 60 minutes post printing"
  },
  {
    "id": "cect_0719",
    "doi": "10.3389/fbioe.2020.00400",
    "components": [
      {
        "material": "Chitosan",
        "value": 2.0,
        "unit": "%w",
        "spec": "2 wt%"
      },
      {
        "material": "Gelatin",
        "value": 6.0,
        "unit": "%w",
        "spec": "6 wt%"
      }
    ],
    "pressure": {
      "min": 2.5,
      "max": 2.5,
      "unit": "bar"
    },
    "temperatureC": 20.0,
    "temperatureRange": {
      "min": 20.0,
      "max": 20.0,
      "unit": ""
    },
    "speed_mm_s": {
      "min": 10.0,
      "max": 10.0,
      "unit": ""
    },
    "needle": {
      "kind": "diameter_um",
      "diameter_um": 330.0,
      "geometry": "cylindrical",
      "raw": "330 μm Cylindrical"
    },
    "cells": null,
    "notes": "Crosslinked with 10 w/v % tripolyphosphate at 4 C for 60 minutes post printing"
  },
  {
    "id": "cect_0720",
    "doi": "10.1016/j.colsurfb.2018.08.006",
    "components": [
      {
        "material": "Alginate",
        "value": 1.0,
        "unit": "%w",
        "spec": "1 wt%"
      },
      {
        "material": "Gelatin",
        "value": 10.0,
        "unit": "%w",
        "spec": "10 wt%"
      },
      {
        "material": "Fibrinogen",
        "value": 1.0,
        "unit": "%w",
        "spec": "1 wt%"
      },
      {
        "material": "Transglutamin",
        "value": 1.0,
        "unit": "%w",
        "spec": "1 wt%"
      }
    ],
    "pressure": null,
    "temperatureC": 25.0,
    "temperatureRange": {
      "min": 25.0,
      "max": 25.0,
      "unit": ""
    },
    "speed_mm_s": {
      "min": 3.5,
      "max": 3.5,
      "unit": ""
    },
    "needle": {
      "kind": "diameter_um",
      "diameter_um": 260.0,
      "geometry": "cylindrical",
      "raw": "260 μm Cylindrical"
    },
    "cells": null,
    "notes": "GSC23 Human Glioma Stem Cells (0.1)"
  },
  {
    "id": "cect_0721",
    "doi": "10.1002/adhm.201601451",
    "components": [
      {
        "material": "Gelatin Methacrylated",
        "value": 3.0,
        "unit": "%w",
        "spec": "3 wt%"
      }
    ],
    "pressure": null,
    "temperatureC": 21.0,
    "temperatureRange": {
      "min": 21.0,
      "max": 21.0,
      "unit": ""
    },
    "speed_mm_s": {
      "min": 6.667,
      "max": 6.667,
      "unit": ""
    },
    "needle": {
      "kind": "unknown",
      "raw": "27 Gauge Cylindrical"
    },
    "cells": {
      "cellType": "Human Umbilical Vein Endothelial Cells",
      "density_M_per_mL": 4.0
    },
    "notes": "Bioprinted constructs were crosslinked for 30s at a power of 3.95 W/cm2"
  },
  {
    "id": "cect_0722",
    "doi": "10.1002/adhm.201601451",
    "components": [
      {
        "material": "Gelatin Methacrylated",
        "value": 4.0,
        "unit": "%w",
        "spec": "4 wt%"
      }
    ],
    "pressure": null,
    "temperatureC": 21.0,
    "temperatureRange": {
      "min": 21.0,
      "max": 21.0,
      "unit": ""
    },
    "speed_mm_s": {
      "min": 6.667,
      "max": 6.667,
      "unit": ""
    },
    "needle": {
      "kind": "unknown",
      "raw": "27 Gauge Cylindrical"
    },
    "cells": {
      "cellType": "Human Umbilical Vein Endothelial Cells",
      "density_M_per_mL": 4.0
    },
    "notes": "Bioprinted constructs were crosslinked for 30s at a power of 3.95 W/cm2"
  },
  {
    "id": "cect_0723",
    "doi": "10.1002/adhm.201601451",
    "components": [
      {
        "material": "Gelatin Methacrylated",
        "value": 5.0,
        "unit": "%w",
        "spec": "5 wt%"
      }
    ],
    "pressure": null,
    "temperatureC": 21.0,
    "temperatureRange": {
      "min": 21.0,
      "max": 21.0,
      "unit": ""
    },
    "speed_mm_s": {
      "min": 6.667,
      "max": 6.667,
      "unit": ""
    },
    "needle": {
      "kind": "unknown",
      "raw": "27 Gauge Cylindrical"
    },
    "cells": {
      "cellType": "Human Umbilical Vein Endothelial Cells",
      "density_M_per_mL": 4.0
    },
    "notes": "Bioprinted constructs were crosslinked for 30s at a power of 3.95 W/cm2"
  },
  {
    "id": "cect_0724",
    "doi": "10.1016/j.msec.2020.111433",
    "components": [
      {
        "material": "PCL",
        "value": 100.0,
        "unit": "%w",
        "spec": "100 wt%"
      }
    ],
    "pressure": {
      "min": 6.0,
      "max": 6.0,
      "unit": "bar"
    },
    "temperatureC": 140.0,
    "temperatureRange": {
      "min": 140.0,
      "max": 140.0,
      "unit": ""
    },
    "speed_mm_s": {
      "min": 11.75,
      "max": 11.75,
      "unit": ""
    },
    "needle": null,
    "cells": null,
    "notes": "PCL MW = 50 kDa"
  },
  {
    "id": "cect_0725",
    "doi": "10.1016/j.msec.2020.111433",
    "components": [
      {
        "material": "PCL",
        "value": 90.0,
        "unit": "%w",
        "spec": "90 wt%"
      },
      {
        "material": "Silk Microparticles",
        "value": 10.0,
        "unit": "%w",
        "spec": "10 wt%"
      }
    ],
    "pressure": {
      "min": 6.0,
      "max": 6.0,
      "unit": "bar"
    },
    "temperatureC": 140.0,
    "temperatureRange": {
      "min": 140.0,
      "max": 140.0,
      "unit": ""
    },
    "speed_mm_s": {
      "min": 12.75,
      "max": 12.75,
      "unit": ""
    },
    "needle": null,
    "cells": null,
    "notes": "PCL MW = 50 kDa"
  },
  {
    "id": "cect_0726",
    "doi": "10.1016/j.msec.2020.111433",
    "components": [
      {
        "material": "PCL",
        "value": 80.0,
        "unit": "%w",
        "spec": "80 wt%"
      },
      {
        "material": "Silk Microparticles",
        "value": 20.0,
        "unit": "%w",
        "spec": "20 wt%"
      }
    ],
    "pressure": {
      "min": 6.0,
      "max": 6.0,
      "unit": "bar"
    },
    "temperatureC": 140.0,
    "temperatureRange": {
      "min": 140.0,
      "max": 140.0,
      "unit": ""
    },
    "speed_mm_s": {
      "min": 13.25,
      "max": 13.25,
      "unit": ""
    },
    "needle": null,
    "cells": null,
    "notes": "PCL MW = 50 kDa"
  },
  {
    "id": "cect_0727",
    "doi": "10.1016/j.msec.2020.111433",
    "components": [
      {
        "material": "PCL",
        "value": 70.0,
        "unit": "%w",
        "spec": "70 wt%"
      },
      {
        "material": "Silk Microparticles",
        "value": 30.0,
        "unit": "%w",
        "spec": "30 wt%"
      }
    ],
    "pressure": {
      "min": 6.0,
      "max": 6.0,
      "unit": "bar"
    },
    "temperatureC": 140.0,
    "temperatureRange": {
      "min": 140.0,
      "max": 140.0,
      "unit": ""
    },
    "speed_mm_s": {
      "min": 13.75,
      "max": 13.75,
      "unit": ""
    },
    "needle": null,
    "cells": null,
    "notes": "PCL MW = 50 kDa"
  },
  {
    "id": "cect_0728",
    "doi": "10.1016/j.biomaterials.2020.120302",
    "components": [
      {
        "material": "PCL",
        "value": 100.0,
        "unit": "%w",
        "spec": "100 wt%"
      }
    ],
    "pressure": {
      "min": 9.0,
      "max": 9.0,
      "unit": "bar"
    },
    "temperatureC": 25.0,
    "temperatureRange": {
      "min": 25.0,
      "max": 25.0,
      "unit": ""
    },
    "speed_mm_s": null,
    "needle": {
      "kind": "diameter_um",
      "diameter_um": 410.0,
      "geometry": "conical",
      "raw": "410 μm Conical"
    },
    "cells": null,
    "notes": "A bioink paste was created by mixing the materials with dichloromethane, 2-BU-1-(4- (diethylamino) anilino)-3-me-pyrido(1,2-a) benzimidazole - 4 - carbonitrile, and dibutyl phthalate in a ratio of 10:"
  },
  {
    "id": "cect_0729",
    "doi": "10.1016/j.biomaterials.2020.120302",
    "components": [
      {
        "material": "PCL",
        "value": 50.0,
        "unit": "%w",
        "spec": "50 wt%"
      },
      {
        "material": "Magnesium Phosphate",
        "value": 50.0,
        "unit": "%w",
        "spec": "50 wt%"
      }
    ],
    "pressure": {
      "min": 9.0,
      "max": 9.0,
      "unit": "bar"
    },
    "temperatureC": 25.0,
    "temperatureRange": {
      "min": 25.0,
      "max": 25.0,
      "unit": ""
    },
    "speed_mm_s": null,
    "needle": {
      "kind": "diameter_um",
      "diameter_um": 410.0,
      "geometry": "conical",
      "raw": "410 μm Conical"
    },
    "cells": null,
    "notes": "A bioink paste was created by mixing the materials with dichloromethane, 2-BU-1-(4- (diethylamino) anilino)-3-me-pyrido(1,2-a) benzimidazole - 4 - carbonitrile, and dibutyl phthalate in a ratio of 10:"
  },
  {
    "id": "cect_0730",
    "doi": "10.1016/j.biomaterials.2020.120302",
    "components": [
      {
        "material": "PCL",
        "value": 40.0,
        "unit": "%w",
        "spec": "40 wt%"
      },
      {
        "material": "Magnesium Phosphate",
        "value": 60.0,
        "unit": "%w",
        "spec": "60 wt%"
      }
    ],
    "pressure": {
      "min": 9.0,
      "max": 9.0,
      "unit": "bar"
    },
    "temperatureC": 25.0,
    "temperatureRange": {
      "min": 25.0,
      "max": 25.0,
      "unit": ""
    },
    "speed_mm_s": null,
    "needle": {
      "kind": "diameter_um",
      "diameter_um": 410.0,
      "geometry": "conical",
      "raw": "410 μm Conical"
    },
    "cells": null,
    "notes": "A bioink paste was created by mixing the materials with dichloromethane, 2-BU-1-(4- (diethylamino) anilino)-3-me-pyrido(1,2-a) benzimidazole - 4 - carbonitrile, and dibutyl phthalate in a ratio of 10:"
  },
  {
    "id": "cect_0731",
    "doi": "10.1016/j.biomaterials.2020.120302",
    "components": [
      {
        "material": "PCL",
        "value": 30.0,
        "unit": "%w",
        "spec": "30 wt%"
      },
      {
        "material": "Magnesium Phosphate",
        "value": 70.0,
        "unit": "%w",
        "spec": "70 wt%"
      }
    ],
    "pressure": {
      "min": 9.0,
      "max": 9.0,
      "unit": "bar"
    },
    "temperatureC": 25.0,
    "temperatureRange": {
      "min": 25.0,
      "max": 25.0,
      "unit": ""
    },
    "speed_mm_s": null,
    "needle": {
      "kind": "diameter_um",
      "diameter_um": 410.0,
      "geometry": "conical",
      "raw": "410 μm Conical"
    },
    "cells": null,
    "notes": "A bioink paste was created by mixing the materials with dichloromethane, 2-BU-1-(4- (diethylamino) anilino)-3-me-pyrido(1,2-a) benzimidazole - 4 - carbonitrile, and dibutyl phthalate in a ratio of 10:"
  },
  {
    "id": "cect_0732",
    "doi": "10.1007/s10856-018-6071-3",
    "components": [
      {
        "material": "Polyethylene oxide Terephthalate",
        "value": 55.0,
        "unit": "%w",
        "spec": "55 wt%"
      }
    ],
    "pressure": {
      "min": 5.0,
      "max": 5.0,
      "unit": "bar"
    },
    "temperatureC": 200.0,
    "temperatureRange": {
      "min": 200.0,
      "max": 200.0,
      "unit": ""
    },
    "speed_mm_s": {
      "min": 3.26667,
      "max": 3.26667,
      "unit": ""
    },
    "needle": {
      "kind": "diameter_um",
      "diameter_um": 250.0,
      "geometry": "cylindrical",
      "raw": "250 μm Cylindrical"
    },
    "cells": null,
    "notes": ""
  },
  {
    "id": "cect_0733",
    "doi": "10.1007/s10856-018-6071-3",
    "components": [
      {
        "material": "Polyethylene oxide Terephthalate",
        "value": 55.0,
        "unit": "%w",
        "spec": "55 wt%"
      }
    ],
    "pressure": {
      "min": 5.0,
      "max": 5.0,
      "unit": "bar"
    },
    "temperatureC": 200.0,
    "temperatureRange": {
      "min": 200.0,
      "max": 200.0,
      "unit": ""
    },
    "speed_mm_s": {
      "min": 0.9333,
      "max": 0.9333,
      "unit": ""
    },
    "needle": {
      "kind": "diameter_um",
      "diameter_um": 200.0,
      "geometry": "cylindrical",
      "raw": "200 μm Cylindrical"
    },
    "cells": null,
    "notes": ""
  },
  {
    "id": "cect_0734",
    "doi": "10.1089/ten.TEA.2019.0237",
    "components": [
      {
        "material": "PCL",
        "value": 90.0,
        "unit": "%w",
        "spec": "90 wt%"
      },
      {
        "material": "Hydroxyapatite",
        "value": 10.0,
        "unit": "%w",
        "spec": "10 wt%"
      }
    ],
    "pressure": {
      "min": 1.5,
      "max": 3.5,
      "unit": ""
    },
    "temperatureC": 130.0,
    "temperatureRange": {
      "min": 110.0,
      "max": 130.0,
      "unit": ""
    },
    "speed_mm_s": {
      "min": 8.0,
      "max": 8.0,
      "unit": ""
    },
    "needle": {
      "kind": "diameter_um",
      "diameter_um": 700.0,
      "geometry": "cylindrical",
      "raw": "700 μm Cylindrical"
    },
    "cells": null,
    "notes": ""
  },
  {
    "id": "cect_0735",
    "doi": "10.1089/ten.TEA.2019.0237",
    "components": [
      {
        "material": "PCL",
        "value": 80.0,
        "unit": "%w",
        "spec": "80 wt%"
      },
      {
        "material": "Hydroxyapatite",
        "value": 20.0,
        "unit": "%w",
        "spec": "20 wt%"
      }
    ],
    "pressure": {
      "min": 2.5,
      "max": 4.5,
      "unit": ""
    },
    "temperatureC": 130.0,
    "temperatureRange": {
      "min": 120.0,
      "max": 130.0,
      "unit": ""
    },
    "speed_mm_s": {
      "min": 8.0,
      "max": 8.0,
      "unit": ""
    },
    "needle": {
      "kind": "diameter_um",
      "diameter_um": 700.0,
      "geometry": "cylindrical",
      "raw": "700 μm Cylindrical"
    },
    "cells": null,
    "notes": ""
  },
  {
    "id": "cect_0736",
    "doi": "10.1089/ten.TEA.2019.0237",
    "components": [
      {
        "material": "PCL",
        "value": 70.0,
        "unit": "%w",
        "spec": "70 wt%"
      },
      {
        "material": "Hydroxyapatite",
        "value": 30.0,
        "unit": "%w",
        "spec": "30 wt%"
      }
    ],
    "pressure": {
      "min": 3.5,
      "max": 4.5,
      "unit": ""
    },
    "temperatureC": 130.0,
    "temperatureRange": {
      "min": 120.0,
      "max": 130.0,
      "unit": ""
    },
    "speed_mm_s": {
      "min": 8.0,
      "max": 8.0,
      "unit": ""
    },
    "needle": {
      "kind": "diameter_um",
      "diameter_um": 700.0,
      "geometry": "cylindrical",
      "raw": "700 μm Cylindrical"
    },
    "cells": null,
    "notes": ""
  },
  {
    "id": "cect_0737",
    "doi": "10.1088/1758-5090/abcf8d",
    "components": [
      {
        "material": "Strontium Iron Hydroxyapatite Nanoparticles",
        "value": 20.0,
        "unit": "%w",
        "spec": "20 wt%"
      },
      {
        "material": "PCL",
        "value": 25.0,
        "unit": "%w",
        "spec": "25 wt%"
      }
    ],
    "pressure": null,
    "temperatureC": 25.0,
    "temperatureRange": {
      "min": 25.0,
      "max": 25.0,
      "unit": ""
    },
    "speed_mm_s": {
      "min": 8.0,
      "max": 8.0,
      "unit": ""
    },
    "needle": {
      "kind": "diameter_um",
      "diameter_um": 1500.0,
      "geometry": "cylindrical",
      "raw": "1500 μm Cylindrical"
    },
    "cells": null,
    "notes": "PCL and nanoparticles were dissolved in glacial acetic acid. Bioink extrusion speed was 0.006 mm/s"
  },
  {
    "id": "cect_0738",
    "doi": "10.1039/c9nr05894j",
    "components": [
      {
        "material": "Silver Nanoparticles",
        "value": 46.0,
        "unit": "%w",
        "spec": "46 wt%"
      },
      {
        "material": "Silver Microflakes",
        "value": 46.0,
        "unit": "%w",
        "spec": "46 wt%"
      }
    ],
    "pressure": {
      "min": 40.0,
      "max": 40.0,
      "unit": "psi"
    },
    "temperatureC": 25.0,
    "temperatureRange": {
      "min": 25.0,
      "max": 25.0,
      "unit": ""
    },
    "speed_mm_s": null,
    "needle": {
      "kind": "diameter_um",
      "diameter_um": 200.0,
      "geometry": "conical",
      "raw": "200 μm Conical"
    },
    "cells": null,
    "notes": "Silver nanoparticles were dissolved in poly(acrylic acid) and distilled water"
  },
  {
    "id": "cect_0739",
    "doi": "10.21873/invivo.11205",
    "components": [
      {
        "material": "PCL",
        "value": 80.0,
        "unit": "%w",
        "spec": "80 wt%"
      },
      {
        "material": "Beta Tricalcium Phosphate",
        "value": 20.0,
        "unit": "%w",
        "spec": "20 wt%"
      }
    ],
    "pressure": {
      "min": 650.0,
      "max": 650.0,
      "unit": "kPa"
    },
    "temperatureC": 120.0,
    "temperatureRange": {
      "min": 120.0,
      "max": 120.0,
      "unit": ""
    },
    "speed_mm_s": null,
    "needle": {
      "kind": "diameter_um",
      "diameter_um": 300.0,
      "geometry": "cylindrical",
      "raw": "300 μm Cylindrical"
    },
    "cells": null,
    "notes": ""
  },
  {
    "id": "cect_0740",
    "doi": "10.1016/j.ijpharm.2018.11.044",
    "components": [
      {
        "material": "Diclofenac Sodium",
        "value": 20.0,
        "unit": "%w",
        "spec": "20 wt%"
      },
      {
        "material": "Lactose",
        "value": 10.0,
        "unit": "%w",
        "spec": "10 wt%"
      },
      {
        "material": "Polyplasdone",
        "value": 2.0,
        "unit": "%w",
        "spec": "2 wt%"
      },
      {
        "material": "Carbopol",
        "value": 1.0,
        "unit": "%w",
        "spec": "1 wt%"
      }
    ],
    "pressure": {
      "min": 2.58,
      "max": 2.58,
      "unit": "bar"
    },
    "temperatureC": 25.0,
    "temperatureRange": {
      "min": 25.0,
      "max": 25.0,
      "unit": ""
    },
    "speed_mm_s": {
      "min": 10.0,
      "max": 10.0,
      "unit": ""
    },
    "needle": {
      "kind": "diameter_um",
      "diameter_um": 400.0,
      "geometry": "conical",
      "raw": "400 μm Conical"
    },
    "cells": null,
    "notes": "Insoluble Fillers of AvicelPH101 and AvicelPH105 were used. They had a concentration of 37.8wt% and 25.2wt% ,respectively."
  },
  {
    "id": "cect_0741",
    "doi": "10.1016/j.ijpharm.2018.11.044",
    "components": [
      {
        "material": "Diclofenac Sodium",
        "value": 20.0,
        "unit": "%w",
        "spec": "20 wt%"
      },
      {
        "material": "Lactose",
        "value": 10.0,
        "unit": "%w",
        "spec": "10 wt%"
      },
      {
        "material": "Polyplasdone",
        "value": 2.0,
        "unit": "%w",
        "spec": "2 wt%"
      },
      {
        "material": "Carbopol",
        "value": 3.0,
        "unit": "%w",
        "spec": "3 wt%"
      }
    ],
    "pressure": {
      "min": 2.51,
      "max": 2.51,
      "unit": "bar"
    },
    "temperatureC": 25.0,
    "temperatureRange": {
      "min": 25.0,
      "max": 25.0,
      "unit": ""
    },
    "speed_mm_s": {
      "min": 10.0,
      "max": 10.0,
      "unit": ""
    },
    "needle": {
      "kind": "diameter_um",
      "diameter_um": 600.0,
      "geometry": "conical",
      "raw": "600 μm Conical"
    },
    "cells": null,
    "notes": "Insoluble Fillers of AvicelPH101 and AvicelPH105 were used. They had a concentration of 37.8wt% and 25.2wt% ,respectively."
  },
  {
    "id": "cect_0742",
    "doi": "10.1016/j.ijpharm.2018.11.044",
    "components": [
      {
        "material": "Diclofenac Sodium",
        "value": 20.0,
        "unit": "%w",
        "spec": "20 wt%"
      },
      {
        "material": "Lactose",
        "value": 10.0,
        "unit": "%w",
        "spec": "10 wt%"
      },
      {
        "material": "Polyplasdone",
        "value": 8.0,
        "unit": "%w",
        "spec": "8 wt%"
      },
      {
        "material": "Carbopol",
        "value": 1.0,
        "unit": "%w",
        "spec": "1 wt%"
      }
    ],
    "pressure": {
      "min": 2.73,
      "max": 2.73,
      "unit": "bar"
    },
    "temperatureC": 25.0,
    "temperatureRange": {
      "min": 25.0,
      "max": 25.0,
      "unit": ""
    },
    "speed_mm_s": {
      "min": 10.0,
      "max": 10.0,
      "unit": ""
    },
    "needle": {
      "kind": "diameter_um",
      "diameter_um": 400.0,
      "geometry": "conical",
      "raw": "400 μm Conical"
    },
    "cells": null,
    "notes": "Insoluble Fillers of AvicelPH101 and AvicelPH105 were used. They had a concentration of 34.2wt% and 22.8wt% ,respectively."
  },
  {
    "id": "cect_0743",
    "doi": "10.1016/j.ijpharm.2018.11.044",
    "components": [
      {
        "material": "Diclofenac Sodium",
        "value": 20.0,
        "unit": "%w",
        "spec": "20 wt%"
      },
      {
        "material": "Lactose",
        "value": 10.0,
        "unit": "%w",
        "spec": "10 wt%"
      },
      {
        "material": "Polyplasdone",
        "value": 8.0,
        "unit": "%w",
        "spec": "8 wt%"
      },
      {
        "material": "Carbopol",
        "value": 3.0,
        "unit": "%w",
        "spec": "3 wt%"
      }
    ],
    "pressure": {
      "min": 3.69,
      "max": 3.69,
      "unit": "bar"
    },
    "temperatureC": 25.0,
    "temperatureRange": {
      "min": 25.0,
      "max": 25.0,
      "unit": ""
    },
    "speed_mm_s": {
      "min": 10.0,
      "max": 10.0,
      "unit": ""
    },
    "needle": {
      "kind": "diameter_um",
      "diameter_um": 600.0,
      "geometry": "conical",
      "raw": "600 μm Conical"
    },
    "cells": null,
    "notes": "Insoluble Fillers of AvicelPH101 and AvicelPH105 were used. They had a concentration of 34.2wt% and 22.8wt% ,respectively."
  },
  {
    "id": "cect_0744",
    "doi": "10.1016/j.ijpharm.2018.11.044",
    "components": [
      {
        "material": "Diclofenac Sodium",
        "value": 20.0,
        "unit": "%w",
        "spec": "20 wt%"
      },
      {
        "material": "Lactose",
        "value": 30.0,
        "unit": "%w",
        "spec": "30 wt%"
      },
      {
        "material": "Polyplasdone",
        "value": 2.0,
        "unit": "%w",
        "spec": "2 wt%"
      },
      {
        "material": "Carbopol",
        "value": 1.0,
        "unit": "%w",
        "spec": "1 wt%"
      }
    ],
    "pressure": {
      "min": 0.65,
      "max": 0.65,
      "unit": "bar"
    },
    "temperatureC": 25.0,
    "temperatureRange": {
      "min": 25.0,
      "max": 25.0,
      "unit": ""
    },
    "speed_mm_s": {
      "min": 10.0,
      "max": 10.0,
      "unit": ""
    },
    "needle": {
      "kind": "diameter_um",
      "diameter_um": 600.0,
      "geometry": "conical",
      "raw": "600 μm Conical"
    },
    "cells": null,
    "notes": "Insoluble Fillers of AvicelPH101 and AvicelPH105 were used. They had a concentration of 25.8wt% and 17.2wt% ,respectively."
  },
  {
    "id": "cect_0745",
    "doi": "10.1016/j.ijpharm.2018.11.044",
    "components": [
      {
        "material": "Diclofenac Sodium",
        "value": 20.0,
        "unit": "%w",
        "spec": "20 wt%"
      },
      {
        "material": "Lactose",
        "value": 30.0,
        "unit": "%w",
        "spec": "30 wt%"
      },
      {
        "material": "Polyplasdone",
        "value": 2.0,
        "unit": "%w",
        "spec": "2 wt%"
      },
      {
        "material": "Carbopol",
        "value": 3.0,
        "unit": "%w",
        "spec": "3 wt%"
      }
    ],
    "pressure": {
      "min": 2.26,
      "max": 2.26,
      "unit": "bar"
    },
    "temperatureC": 25.0,
    "temperatureRange": {
      "min": 25.0,
      "max": 25.0,
      "unit": ""
    },
    "speed_mm_s": {
      "min": 10.0,
      "max": 10.0,
      "unit": ""
    },
    "needle": {
      "kind": "diameter_um",
      "diameter_um": 400.0,
      "geometry": "conical",
      "raw": "400 μm Conical"
    },
    "cells": null,
    "notes": "Insoluble Fillers of AvicelPH101 and AvicelPH105 were used. They had a concentration of 25.8wt% and 17.2wt% ,respectively."
  },
  {
    "id": "cect_0746",
    "doi": "10.1016/j.ijpharm.2018.11.044",
    "components": [
      {
        "material": "Diclofenac Sodium",
        "value": 20.0,
        "unit": "%w",
        "spec": "20 wt%"
      },
      {
        "material": "Lactose",
        "value": 30.0,
        "unit": "%w",
        "spec": "30 wt%"
      },
      {
        "material": "Polyplasdone",
        "value": 8.0,
        "unit": "%w",
        "spec": "8 wt%"
      },
      {
        "material": "Carbopol",
        "value": 1.0,
        "unit": "%w",
        "spec": "1 wt%"
      }
    ],
