Repository: quantisbia/bia4

# BIA OS — Biofabrication Operating System

> Plataforma de IA científica para formulação de biomateriais, geração de geometrias 3D
> e otimização de bioimpressão. Desenvolvida pela **Quantis Biotechnology**.

---

## 🎯 Visão Geral

- **Nome:** BIA OS — Biofabrication Operating System · Powered by Quantis Biotechnology (BIA = Biofabrication Intelligent Assistant)
- **Stack:** Next.js 14 + TypeScript + TailwindCSS + Prisma + Gemini 2.5 Flash + Claude Sonnet 4.5 (geração de modelo 3D via IA · R12.56)
- **Foco:** Acelerar pesquisa em medicina regenerativa com IA + ferramentas científicas integradas
- **Status:** ✅ Operacional em produção

---

File: scripts/material-database.debug.json (part 16 of 17)
[
    "pressure": {
      "min": 0.97,
      "max": 0.97,
      "unit": "bar"
    },
    "temperatureC": 25.0,
    "temperatureRange": {
      "min": 25.0,
      "max": 25.0,
      "unit": ""
    },
    "speed_mm_s": {
      "min": 10.0,
      "max": 10.0,
      "unit": ""
    },
    "needle": {
      "kind": "diameter_um",
      "diameter_um": 600.0,
      "geometry": "conical",
      "raw": "600 μm Conical"
    },
    "cells": null,
    "notes": "Insoluble Fillers of AvicelPH101 and AvicelPH105 were used. They had a concentration of 22.2wt% and 14.8wt% ,respectively."
  },
  {
    "id": "cect_0747",
    "doi": "10.1016/j.ijpharm.2018.11.044",
    "components": [
      {
        "material": "Diclofenac Sodium",
        "value": 20.0,
        "unit": "%w",
        "spec": "20 wt%"
      },
      {
        "material": "Lactose",
        "value": 30.0,
        "unit": "%w",
        "spec": "30 wt%"
      },
      {
        "material": "Polyplasdone",
        "value": 8.0,
        "unit": "%w",
        "spec": "8 wt%"
      },
      {
        "material": "Carbopol",
        "value": 3.0,
        "unit": "%w",
        "spec": "3 wt%"
      }
    ],
    "pressure": {
      "min": 3.36,
      "max": 3.36,
      "unit": "bar"
    },
    "temperatureC": 25.0,
    "temperatureRange": {
      "min": 25.0,
      "max": 25.0,
      "unit": ""
    },
    "speed_mm_s": {
      "min": 10.0,
      "max": 10.0,
      "unit": ""
    },
    "needle": {
      "kind": "diameter_um",
      "diameter_um": 400.0,
      "geometry": "conical",
      "raw": "400 μm Conical"
    },
    "cells": null,
    "notes": "Insoluble Fillers of AvicelPH101 and AvicelPH105 were used. They had a concentration of 22.2wt% and 14.8wt% ,respectively."
  },
  {
    "id": "cect_0748",
    "doi": "10.1016/j.ijpharm.2018.11.044",
    "components": [
      {
        "material": "Diclofenac Sodium",
        "value": 35.0,
        "unit": "%w",
        "spec": "35 wt%"
      },
      {
        "material": "Lactose",
        "value": 20.0,
        "unit": "%w",
        "spec": "20 wt%"
      },
      {
        "material": "Polyplasdone",
        "value": 5.0,
        "unit": "%w",
        "spec": "5 wt%"
      },
      {
        "material": "Carbopol",
        "value": 2.0,
        "unit": "%w",
        "spec": "2 wt%"
      }
    ],
    "pressure": {
      "min": 2.17,
      "max": 2.17,
      "unit": "bar"
    },
    "temperatureC": 25.0,
    "temperatureRange": {
      "min": 25.0,
      "max": 25.0,
      "unit": ""
    },
    "speed_mm_s": {
      "min": 10.0,
      "max": 10.0,
      "unit": ""
    },
    "needle": {
      "kind": "diameter_um",
      "diameter_um": 500.0,
      "geometry": "conical",
      "raw": "500 μm Conical"
    },
    "cells": null,
    "notes": "Insoluble Fillers of AvicelPH101 and AvicelPH105 were used. They had a concentration of 21wt% and 14wt% ,respectively."
  },
  {
    "id": "cect_0749",
    "doi": "10.1016/j.ijpharm.2018.11.044",
    "components": [
      {
        "material": "Diclofenac Sodium",
        "value": 35.0,
        "unit": "%w",
        "spec": "35 wt%"
      },
      {
        "material": "Lactose",
        "value": 20.0,
        "unit": "%w",
        "spec": "20 wt%"
      },
      {
        "material": "Polyplasdone",
        "value": 5.0,
        "unit": "%w",
        "spec": "5 wt%"
      },
      {
        "material": "Carbopol",
        "value": 2.0,
        "unit": "%w",
        "spec": "2 wt%"
      }
    ],
    "pressure": {
      "min": 2.18,
      "max": 2.18,
      "unit": "bar"
    },
    "temperatureC": 25.0,
    "temperatureRange": {
      "min": 25.0,
      "max": 25.0,
      "unit": ""
    },
    "speed_mm_s": {
      "min": 10.0,
      "max": 10.0,
      "unit": ""
    },
    "needle": {
      "kind": "diameter_um",
      "diameter_um": 500.0,
      "geometry": "conical",
      "raw": "500 μm Conical"
    },
    "cells": null,
    "notes": "Insoluble Fillers of AvicelPH101 and AvicelPH105 were used. They had a concentration of 21wt% and 14wt% ,respectively."
  },
  {
    "id": "cect_0750",
    "doi": "10.1016/j.ijpharm.2018.11.044",
    "components": [
      {
        "material": "Diclofenac Sodium",
        "value": 35.0,
        "unit": "%w",
        "spec": "35 wt%"
      },
      {
        "material": "Lactose",
        "value": 20.0,
        "unit": "%w",
        "spec": "20 wt%"
      },
      {
        "material": "Polyplasdone",
        "value": 5.0,
        "unit": "%w",
        "spec": "5 wt%"
      },
      {
        "material": "Carbopol",
        "value": 2.0,
        "unit": "%w",
        "spec": "2 wt%"
      }
    ],
    "pressure": {
      "min": 2.11,
      "max": 2.11,
      "unit": "bar"
    },
    "temperatureC": 25.0,
    "temperatureRange": {
      "min": 25.0,
      "max": 25.0,
      "unit": ""
    },
    "speed_mm_s": {
      "min": 10.0,
      "max": 10.0,
      "unit": ""
    },
    "needle": {
      "kind": "diameter_um",
      "diameter_um": 500.0,
      "geometry": "conical",
      "raw": "500 μm Conical"
    },
    "cells": null,
    "notes": "Insoluble Fillers of AvicelPH101 and AvicelPH105 were used. They had a concentration of 21wt% and 14wt% ,respectively."
  },
  {
    "id": "cect_0751",
    "doi": "10.1016/j.ijpharm.2018.11.044",
    "components": [
      {
        "material": "Diclofenac Sodium",
        "value": 50.0,
        "unit": "%w",
        "spec": "50 wt%"
      },
      {
        "material": "Lactose",
        "value": 10.0,
        "unit": "%w",
        "spec": "10 wt%"
      },
      {
        "material": "Polyplasdone",
        "value": 2.0,
        "unit": "%w",
        "spec": "2 wt%"
      },
      {
        "material": "Carbopol",
        "value": 1.0,
        "unit": "%w",
        "spec": "1 wt%"
      }
    ],
    "pressure": {
      "min": 1.54,
      "max": 1.54,
      "unit": "bar"
    },
    "temperatureC": 25.0,
    "temperatureRange": {
      "min": 25.0,
      "max": 25.0,
      "unit": ""
    },
    "speed_mm_s": {
      "min": 10.0,
      "max": 10.0,
      "unit": ""
    },
    "needle": {
      "kind": "diameter_um",
      "diameter_um": 600.0,
      "geometry": "conical",
      "raw": "600 μm Conical"
    },
    "cells": null,
    "notes": "Insoluble Fillers of AvicelPH101 and AvicelPH105 were used. They had a concentration of 19.8wt% and 13.2wt% ,respectively."
  },
  {
    "id": "cect_0752",
    "doi": "10.1016/j.ijpharm.2018.11.044",
    "components": [
      {
        "material": "Diclofenac Sodium",
        "value": 50.0,
        "unit": "%w",
        "spec": "50 wt%"
      },
      {
        "material": "Lactose",
        "value": 10.0,
        "unit": "%w",
        "spec": "10 wt%"
      },
      {
        "material": "Polyplasdone",
        "value": 2.0,
        "unit": "%w",
        "spec": "2 wt%"
      },
      {
        "material": "Carbopol",
        "value": 3.0,
        "unit": "%w",
        "spec": "3 wt%"
      }
    ],
    "pressure": {
      "min": 2.37,
      "max": 2.37,
      "unit": "bar"
    },
    "temperatureC": 25.0,
    "temperatureRange": {
      "min": 25.0,
      "max": 25.0,
      "unit": ""
    },
    "speed_mm_s": {
      "min": 10.0,
      "max": 10.0,
      "unit": ""
    },
    "needle": {
      "kind": "diameter_um",
      "diameter_um": 400.0,
      "geometry": "conical",
      "raw": "400 μm Conical"
    },
    "cells": null,
    "notes": "Insoluble Fillers of AvicelPH101 and AvicelPH105 were used. They had a concentration of 19.8wt% and 13.2wt% ,respectively."
  },
  {
    "id": "cect_0753",
    "doi": "10.1016/j.ijpharm.2018.11.044",
    "components": [
      {
        "material": "Diclofenac Sodium",
        "value": 50.0,
        "unit": "%w",
        "spec": "50 wt%"
      },
      {
        "material": "Lactose",
        "value": 10.0,
        "unit": "%w",
        "spec": "10 wt%"
      },
      {
        "material": "Polyplasdone",
        "value": 8.0,
        "unit": "%w",
        "spec": "8 wt%"
      },
      {
        "material": "Carbopol",
        "value": 1.0,
        "unit": "%w",
        "spec": "1 wt%"
      }
    ],
    "pressure": {
      "min": 1.15,
      "max": 1.15,
      "unit": "bar"
    },
    "temperatureC": 25.0,
    "temperatureRange": {
      "min": 25.0,
      "max": 25.0,
      "unit": ""
    },
    "speed_mm_s": {
      "min": 10.0,
      "max": 10.0,
      "unit": ""
    },
    "needle": {
      "kind": "diameter_um",
      "diameter_um": 600.0,
      "geometry": "conical",
      "raw": "600 μm Conical"
    },
    "cells": null,
    "notes": "Insoluble Fillers of AvicelPH101 and AvicelPH105 were used. They had a concentration of 16.2wt% and 10.8wt% ,respectively."
  },
  {
    "id": "cect_0754",
    "doi": "10.1016/j.ijpharm.2018.11.044",
    "components": [
      {
        "material": "Diclofenac Sodium",
        "value": 50.0,
        "unit": "%w",
        "spec": "50 wt%"
      },
      {
        "material": "Lactose",
        "value": 10.0,
        "unit": "%w",
        "spec": "10 wt%"
      },
      {
        "material": "Polyplasdone",
        "value": 8.0,
        "unit": "%w",
        "spec": "8 wt%"
      },
      {
        "material": "Carbopol",
        "value": 3.0,
        "unit": "%w",
        "spec": "3 wt%"
      }
    ],
    "pressure": {
      "min": 2.83,
      "max": 2.83,
      "unit": "bar"
    },
    "temperatureC": 25.0,
    "temperatureRange": {
      "min": 25.0,
      "max": 25.0,
      "unit": ""
    },
    "speed_mm_s": {
      "min": 10.0,
      "max": 10.0,
      "unit": ""
    },
    "needle": {
      "kind": "diameter_um",
      "diameter_um": 400.0,
      "geometry": "conical",
      "raw": "400 μm Conical"
    },
    "cells": null,
    "notes": "Insoluble Fillers of AvicelPH101 and AvicelPH105 were used. They had a concentration of 16.2wt% and 10.8wt% ,respectively."
  },
  {
    "id": "cect_0755",
    "doi": "10.1016/j.ijpharm.2018.11.044",
    "components": [
      {
        "material": "Diclofenac Sodium",
        "value": 50.0,
        "unit": "%w",
        "spec": "50 wt%"
      },
      {
        "material": "Lactose",
        "value": 30.0,
        "unit": "%w",
        "spec": "30 wt%"
      },
      {
        "material": "Polyplasdone",
        "value": 2.0,
        "unit": "%w",
        "spec": "2 wt%"
      },
      {
        "material": "Carbopol",
        "value": 1.0,
        "unit": "%w",
        "spec": "1 wt%"
      }
    ],
    "pressure": {
      "min": 0.57,
      "max": 0.57,
      "unit": "bar"
    },
    "temperatureC": 25.0,
    "temperatureRange": {
      "min": 25.0,
      "max": 25.0,
      "unit": ""
    },
    "speed_mm_s": {
      "min": 10.0,
      "max": 10.0,
      "unit": ""
    },
    "needle": {
      "kind": "diameter_um",
      "diameter_um": 400.0,
      "geometry": "conical",
      "raw": "400 μm Conical"
    },
    "cells": null,
    "notes": "Insoluble Fillers of AvicelPH101 and AvicelPH105 were used. They had a concentration of 7.8wt% and 5.2wt% ,respectively."
  },
  {
    "id": "cect_0756",
    "doi": "10.1016/j.ijpharm.2018.11.044",
    "components": [
      {
        "material": "Diclofenac Sodium",
        "value": 50.0,
        "unit": "%w",
        "spec": "50 wt%"
      },
      {
        "material": "Lactose",
        "value": 30.0,
        "unit": "%w",
        "spec": "30 wt%"
      },
      {
        "material": "Polyplasdone",
        "value": 2.0,
        "unit": "%w",
        "spec": "2 wt%"
      },
      {
        "material": "Carbopol",
        "value": 3.0,
        "unit": "%w",
        "spec": "3 wt%"
      }
    ],
    "pressure": {
      "min": 0.86,
      "max": 0.86,
      "unit": "bar"
    },
    "temperatureC": 25.0,
    "temperatureRange": {
      "min": 25.0,
      "max": 25.0,
      "unit": ""
    },
    "speed_mm_s": {
      "min": 10.0,
      "max": 10.0,
      "unit": ""
    },
    "needle": {
      "kind": "diameter_um",
      "diameter_um": 600.0,
      "geometry": "conical",
      "raw": "600 μm Conical"
    },
    "cells": null,
    "notes": "Insoluble Fillers of AvicelPH101 and AvicelPH105 were used. They had a concentration of 7.8wt% and 5.2wt% ,respectively."
  },
  {
    "id": "cect_0757",
    "doi": "10.1016/j.ijpharm.2018.11.044",
    "components": [
      {
        "material": "Diclofenac Sodium",
        "value": 50.0,
        "unit": "%w",
        "spec": "50 wt%"
      },
      {
        "material": "Lactose",
        "value": 30.0,
        "unit": "%w",
        "spec": "30 wt%"
      },
      {
        "material": "Polyplasdone",
        "value": 8.0,
        "unit": "%w",
        "spec": "8 wt%"
      },
      {
        "material": "Carbopol",
        "value": 1.0,
        "unit": "%w",
        "spec": "1 wt%"
      }
    ],
    "pressure": {
      "min": 0.7,
      "max": 0.7,
      "unit": "bar"
    },
    "temperatureC": 25.0,
    "temperatureRange": {
      "min": 25.0,
      "max": 25.0,
      "unit": ""
    },
    "speed_mm_s": {
      "min": 10.0,
      "max": 10.0,
      "unit": ""
    },
    "needle": {
      "kind": "diameter_um",
      "diameter_um": 400.0,
      "geometry": "conical",
      "raw": "400 μm Conical"
    },
    "cells": null,
    "notes": "Insoluble Fillers of AvicelPH101 and AvicelPH105 were used. They had a concentration of 4.2wt% and 2.8wt% ,respectively."
  },
  {
    "id": "cect_0758",
    "doi": "10.1016/j.ijpharm.2018.11.044",
    "components": [
      {
        "material": "Diclofenac Sodium",
        "value": 50.0,
        "unit": "%w",
        "spec": "50 wt%"
      },
      {
        "material": "Lactose",
        "value": 30.0,
        "unit": "%w",
        "spec": "30 wt%"
      },
      {
        "material": "Polyplasdone",
        "value": 8.0,
        "unit": "%w",
        "spec": "8 wt%"
      },
      {
        "material": "Carbopol",
        "value": 3.0,
        "unit": "%w",
        "spec": "3 wt%"
      }
    ],
    "pressure": {
      "min": 1.05,
      "max": 1.05,
      "unit": "bar"
    },
    "temperatureC": 25.0,
    "temperatureRange": {
      "min": 25.0,
      "max": 25.0,
      "unit": ""
    },
    "speed_mm_s": {
      "min": 10.0,
      "max": 10.0,
      "unit": ""
    },
    "needle": {
      "kind": "diameter_um",
      "diameter_um": 600.0,
      "geometry": "conical",
      "raw": "600 μm Conical"
    },
    "cells": null,
    "notes": "Insoluble Fillers of AvicelPH101 and AvicelPH105 were used. They had a concentration of 4.2wt% and 2.8wt% ,respectively."
  },
  {
    "id": "cect_0759",
    "doi": "10.1016/j.ejps.2020.105266",
    "components": [
      {
        "material": "Levetiracetam",
        "value": 23.4,
        "unit": "%w",
        "spec": "23.4 wt%"
      },
      {
        "material": "Polyvinyl acetate / Polyvinyl Pyrrolidone",
        "value": 25.9,
        "unit": "%w",
        "spec": "25.9 wt%"
      },
      {
        "material": "Silicon dioxide",
        "value": 10.0,
        "unit": "%w",
        "spec": "10 wt%"
      },
      {
        "material": "Hydroxypropyl Methylcellulose",
        "value": 5.0,
        "unit": "%w",
        "spec": "5 wt%"
      }
    ],
    "pressure": {
      "min": 1.8,
      "max": 1.8,
      "unit": "bar"
    },
    "temperatureC": 27.0,
    "temperatureRange": {
      "min": 27.0,
      "max": 27.0,
      "unit": ""
    },
    "speed_mm_s": {
      "min": 25.0,
      "max": 25.0,
      "unit": ""
    },
    "needle": {
      "kind": "unknown",
      "raw": "Conical"
    },
    "cells": null,
    "notes": ""
  },
  {
    "id": "cect_0760",
    "doi": "10.1016/j.ejps.2020.105266",
    "components": [
      {
        "material": "Levetiracetam",
        "value": 23.4,
        "unit": "%w",
        "spec": "23.4 wt%"
      },
      {
        "material": "Polyvinyl acetate / Polyvinyl Pyrrolidone",
        "value": 20.9,
        "unit": "%w",
        "spec": "20.9 wt%"
      },
      {
        "material": "Silicon dioxide",
        "value": 10.0,
        "unit": "%w",
        "spec": "10 wt%"
      },
      {
        "material": "Hydroxypropyl Methylcellulose",
        "value": 10.0,
        "unit": "%w",
        "spec": "10 wt%"
      }
    ],
    "pressure": {
      "min": 2.2,
      "max": 2.2,
      "unit": "bar"
    },
    "temperatureC": 27.0,
    "temperatureRange": {
      "min": 27.0,
      "max": 27.0,
      "unit": ""
    },
    "speed_mm_s": {
      "min": 25.0,
      "max": 25.0,
      "unit": ""
    },
    "needle": {
      "kind": "unknown",
      "raw": "Conical"
    },
    "cells": null,
    "notes": ""
  },
  {
    "id": "cect_0761",
    "doi": "10.1016/j.ejps.2020.105266",
    "components": [
      {
        "material": "Levetiracetam",
        "value": 23.4,
        "unit": "%w",
        "spec": "23.4 wt%"
      },
      {
        "material": "Polyvinyl acetate / Polyvinyl Pyrrolidone",
        "value": 15.9,
        "unit": "%w",
        "spec": "15.9 wt%"
      },
      {
        "material": "Silicon dioxide",
        "value": 10.0,
        "unit": "%w",
        "spec": "10 wt%"
      },
      {
        "material": "Hydroxypropyl Methylcellulose",
        "value": 15.0,
        "unit": "%w",
        "spec": "15 wt%"
      }
    ],
    "pressure": {
      "min": 2.8,
      "max": 2.8,
      "unit": "bar"
    },
    "temperatureC": 27.0,
    "temperatureRange": {
      "min": 27.0,
      "max": 27.0,
      "unit": ""
    },
    "speed_mm_s": {
      "min": 25.0,
      "max": 25.0,
      "unit": ""
    },
    "needle": {
      "kind": "unknown",
      "raw": "Conical"
    },
    "cells": null,
    "notes": ""
  },
  {
    "id": "cect_0762",
    "doi": "10.1039/c8nr06369a",
    "components": [
      {
        "material": "Graphene Oxide",
        "value": 1.0,
        "unit": "mg/mL",
        "spec": "1 mg/ml"
      },
      {
        "material": "Silver Nanowire",
        "value": 1.0,
        "unit": "mg/mL",
        "spec": "1 mg/ml"
      }
    ],
    "pressure": {
      "min": 0.6,
      "max": 2.0,
      "unit": "bar"
    },
    "temperatureC": 25.0,
    "temperatureRange": {
      "min": 25.0,
      "max": 25.0,
      "unit": ""
    },
    "speed_mm_s": {
      "min": 4.0,
      "max": 10.0,
      "unit": ""
    },
    "needle": {
      "kind": "diameter_um",
      "diameter_um": 400.0,
      "geometry": "cylindrical",
      "raw": "400 μm Cylindrical"
    },
    "cells": null,
    "notes": ""
  },
  {
    "id": "cect_0763",
    "doi": "10.1039/c8nr06369a",
    "components": [
      {
        "material": "Mxene",
        "value": 1.0,
        "unit": "mg/mL",
        "spec": "1 mg/ml"
      },
      {
        "material": "Silver Nanowire",
        "value": 1.0,
        "unit": "mg/mL",
        "spec": "1 mg/ml"
      }
    ],
    "pressure": {
      "min": 0.6,
      "max": 2.0,
      "unit": "bar"
    },
    "temperatureC": 25.0,
    "temperatureRange": {
      "min": 25.0,
      "max": 25.0,
      "unit": ""
    },
    "speed_mm_s": {
      "min": 4.0,
      "max": 10.0,
      "unit": ""
    },
    "needle": {
      "kind": "diameter_um",
      "diameter_um": 400.0,
      "geometry": "cylindrical",
      "raw": "400 μm Cylindrical"
    },
    "cells": null,
    "notes": ""
  },
  {
    "id": "cect_0764",
    "doi": "10.1021/acsami.9b07433",
    "components": [
      {
        "material": "PDMS",
        "value": 100.0,
        "unit": "%w",
        "spec": "100 wt%"
      }
    ],
    "pressure": {
      "min": 20.0,
      "max": 20.0,
      "unit": "psi"
    },
    "temperatureC": 25.0,
    "temperatureRange": {
      "min": 25.0,
      "max": 25.0,
      "unit": ""
    },
    "speed_mm_s": {
      "min": 1.0,
      "max": 1.0,
      "unit": ""
    },
    "needle": {
      "kind": "diameter_um",
      "diameter_um": 150.0,
      "geometry": "cylindrical",
      "raw": "150 μm Cylindrical"
    },
    "cells": null,
    "notes": "Printed into 6 wt% fumed silica bath. PDMS: crosslinker ratio of 5:1. Construct was heated at 80C for 40 mins for crosslinkig"
  },
  {
    "id": "cect_0765",
    "doi": "10.1021/acsami.9b07433",
    "components": [
      {
        "material": "PDMS",
        "value": 100.0,
        "unit": "%w",
        "spec": "100 wt%"
      }
    ],
    "pressure": {
      "min": 25.0,
      "max": 25.0,
      "unit": "psi"
    },
    "temperatureC": 25.0,
    "temperatureRange": {
      "min": 25.0,
      "max": 25.0,
      "unit": ""
    },
    "speed_mm_s": {
      "min": 3.0,
      "max": 3.0,
      "unit": ""
    },
    "needle": {
      "kind": "diameter_um",
      "diameter_um": 250.0,
      "geometry": "cylindrical",
      "raw": "250 μm Cylindrical"
    },
    "cells": null,
    "notes": "Printed into 6 wt% fumed silica bath. PDMS: crosslinker ratio of 5:1. Construct was heated at 80C for 40 mins for crosslinkig"
  },
  {
    "id": "cect_0766",
    "doi": "10.1021/acsami.9b07433",
    "components": [
      {
        "material": "SU-8 2050",
        "value": 100.0,
        "unit": "%w",
        "spec": "100 wt%"
      }
    ],
    "pressure": {
      "min": 30.0,
      "max": 30.0,
      "unit": "psi"
    },
    "temperatureC": 25.0,
    "temperatureRange": {
      "min": 25.0,
      "max": 25.0,
      "unit": ""
    },
    "speed_mm_s": {
      "min": 0.5,
      "max": 0.5,
      "unit": ""
    },
    "needle": {
      "kind": "diameter_um",
      "diameter_um": 200.0,
      "geometry": "cylindrical",
      "raw": "200 μm Cylindrical"
    },
    "cells": null,
    "notes": "Printed into 6 wt% fumed silica bath. SU-8 was crosslinked with UV light for 15 mins"
  },
  {
    "id": "cect_0767",
    "doi": "10.1016/j.ijpharm.2018.01.024",
    "components": [
      {
        "material": "Paracetamol",
        "value": 48.48,
        "unit": "%w",
        "spec": "48.48 wt%"
      },
      {
        "material": "Polyvinyl Pyrrolidone",
        "value": 6.82,
        "unit": "%w",
        "spec": "6.82 wt%"
      },
      {
        "material": "Croscarmellose Sodium",
        "value": 5.3,
        "unit": "",
        "spec": "5.3"
      }
    ],
    "pressure": {
      "min": 1.8,
      "max": 1.8,
      "unit": "bar"
    },
    "temperatureC": 23.0,
    "temperatureRange": {
      "min": 23.0,
      "max": 23.0,
      "unit": ""
    },
    "speed_mm_s": {
      "min": 6.0,
      "max": 6.0,
      "unit": ""
    },
    "needle": {
      "kind": "diameter_um",
      "diameter_um": 400.0,
      "geometry": "conical",
      "raw": "400 μm Conical"
    },
    "cells": null,
    "notes": ""
  },
  {
    "id": "cect_0768",
    "doi": "10.1631/jzus.B1900190",
    "components": [
      {
        "material": "Gelatin",
        "value": 100.0,
        "unit": "mg/mL",
        "spec": "100 mg/ml"
      },
      {
        "material": "Alginate",
        "value": 20.0,
        "unit": "mg/mL",
        "spec": "20 mg/ml"
      }
    ],
    "pressure": {
      "min": 0.5,
      "max": 0.8,
      "unit": "bar"
    },
    "temperatureC": 25.0,
    "temperatureRange": {
      "min": 25.0,
      "max": 25.0,
      "unit": ""
    },
    "speed_mm_s": null,
    "needle": {
      "kind": "diameter_um",
      "diameter_um": 250.0,
      "geometry": "cylindrical",
      "raw": "250 μm Cylindrical"
    },
    "cells": {
      "cellType": "Human Corneal Epithelial Cells",
      "density_M_per_mL": 2.0
    },
    "notes": "Crosslinked with CaCl2"
  },
  {
    "id": "cect_0769",
    "doi": "10.1016/j.ijpharm.2017.11.016",
    "components": [
      {
        "material": "Silopren UV LSR 2030 PDMS",
        "value": 99.5,
        "unit": "%w",
        "spec": "99.5 wt%"
      },
      {
        "material": "Prednisolone",
        "value": 0.5,
        "unit": "%w",
        "spec": "0.5 wt%"
      }
    ],
    "pressure": {
      "min": 414.0,
      "max": 414.0,
      "unit": "kpa"
    },
    "temperatureC": 25.0,
    "temperatureRange": {
      "min": 25.0,
      "max": 25.0,
      "unit": ""
    },
    "speed_mm_s": {
      "min": 1.0,
      "max": 1.0,
      "unit": ""
    },
    "needle": {
      "kind": "diameter_um",
      "diameter_um": 514.0,
      "geometry": "cylindrical",
      "raw": "514 μm Cylindrical"
    },
    "cells": null,
    "notes": "Silopren UV LSR 2030 is UV-curable PDMS"
  },
  {
    "id": "cect_0770",
    "doi": "10.1016/j.ijpharm.2017.11.016",
    "components": [
      {
        "material": "Silopren UV LSR 2030 PDMS",
        "value": 99.0,
        "unit": "%w",
        "spec": "99 wt%"
      },
      {
        "material": "Prednisolone",
        "value": 1.0,
        "unit": "%w",
        "spec": "1 wt%"
      }
    ],
    "pressure": {
      "min": 414.0,
      "max": 414.0,
      "unit": "kpa"
    },
    "temperatureC": 25.0,
    "temperatureRange": {
      "min": 25.0,
      "max": 25.0,
      "unit": ""
    },
    "speed_mm_s": {
      "min": 1.0,
      "max": 1.0,
      "unit": ""
    },
    "needle": {
      "kind": "diameter_um",
      "diameter_um": 514.0,
      "geometry": "cylindrical",
      "raw": "514 μm Cylindrical"
    },
    "cells": null,
    "notes": "Silopren UV LSR 2030 is UV-curable PDMS"
  },
  {
    "id": "cect_0771",
    "doi": "10.1016/j.ijpharm.2017.11.016",
    "components": [
      {
        "material": "Silopren UV LSR 2030 PDMS",
        "value": 98.5,
        "unit": "%w",
        "spec": "98.5 wt%"
      },
      {
        "material": "Prednisolone",
        "value": 1.5,
        "unit": "%w",
        "spec": "1.5 wt%"
      }
    ],
    "pressure": {
      "min": 414.0,
      "max": 414.0,
      "unit": "kpa"
    },
    "temperatureC": 25.0,
    "temperatureRange": {
      "min": 25.0,
      "max": 25.0,
      "unit": ""
    },
    "speed_mm_s": {
      "min": 1.0,
      "max": 1.0,
      "unit": ""
    },
    "needle": {
      "kind": "diameter_um",
      "diameter_um": 514.0,
      "geometry": "cylindrical",
      "raw": "514 μm Cylindrical"
    },
    "cells": null,
    "notes": "Silopren UV LSR 2030 is UV-curable PDMS"
  },
  {
    "id": "cect_0772",
    "doi": "10.1016/j.ejps.2020.105291",
    "components": [
      {
        "material": "Chocolate",
        "value": 50.0,
        "unit": "%w",
        "spec": "50 wt%"
      },
      {
        "material": "Corn syrup",
        "value": 50.0,
        "unit": "%w",
        "spec": "50 wt%"
      }
    ],
    "pressure": {
      "min": 204.8,
      "max": 204.8,
      "unit": "kPa"
    },
    "temperatureC": 45.0,
    "temperatureRange": {
      "min": 45.0,
      "max": 45.0,
      "unit": ""
    },
    "speed_mm_s": {
      "min": 5.0,
      "max": 5.0,
      "unit": ""
    },
    "needle": {
      "kind": "diameter_um",
      "diameter_um": 2000.0,
      "geometry": "cylindrical",
      "raw": "2000 μm Cylindrical"
    },
    "cells": null,
    "notes": ""
  },
  {
    "id": "cect_0773",
    "doi": "10.1016/j.ejps.2020.105291",
    "components": [
      {
        "material": "Chocolate",
        "value": 48.85,
        "unit": "%w",
        "spec": "48.85 wt%"
      },
      {
        "material": "Corn syrup",
        "value": 48.85,
        "unit": "%w",
        "spec": "48.85 wt%"
      },
      {
        "material": "Paracetamol",
        "value": 2.3,
        "unit": "%w",
        "spec": "2.3 wt%"
      }
    ],
    "pressure": {
      "min": 204.8,
      "max": 204.8,
      "unit": "kPa"
    },
    "temperatureC": 45.0,
    "temperatureRange": {
      "min": 45.0,
      "max": 45.0,
      "unit": ""
    },
    "speed_mm_s": {
      "min": 5.0,
      "max": 5.0,
      "unit": ""
    },
    "needle": {
      "kind": "diameter_um",
      "diameter_um": 2000.0,
      "geometry": "cylindrical",
      "raw": "2000 μm Cylindrical"
    },
    "cells": null,
    "notes": ""
  },
  {
    "id": "cect_0774",
    "doi": "10.1016/j.ejps.2020.105291",
    "components": [
      {
        "material": "Chocolate",
        "value": 49.02,
        "unit": "%w",
        "spec": "49.02 wt%"
      },
      {
        "material": "Corn syrup",
        "value": 49.02,
        "unit": "%w",
        "spec": "49.02 wt%"
      },
      {
        "material": "Ibuprofen",
        "value": 1.96,
        "unit": "%w",
        "spec": "1.96 wt%"
      }
    ],
    "pressure": {
      "min": 204.8,
      "max": 204.8,
      "unit": "kPa"
    },
    "temperatureC": 45.0,
    "temperatureRange": {
      "min": 45.0,
      "max": 45.0,
      "unit": ""
    },
    "speed_mm_s": {
      "min": 5.0,
      "max": 5.0,
      "unit": ""
    },
    "needle": {
      "kind": "diameter_um",
      "diameter_um": 2000.0,
      "geometry": "cylindrical",
      "raw": "2000 μm Cylindrical"
    },
    "cells": null,
    "notes": ""
  },
  {
    "id": "cect_0775",
    "doi": "10.1208/s12249-018-1107-z",
    "components": [
      {
        "material": "Paracetamol",
        "value": 58.94,
        "unit": "%w",
        "spec": "58.94 wt%"
      },
      {
        "material": "Polyvinyl Pyrrolidone",
        "value": 7.27,
        "unit": "%w",
        "spec": "7.27 wt%"
      },
      {
        "material": "Starch",
        "value": 6.06,
        "unit": "%w",
        "spec": "6.06 wt%"
      },
      {
        "material": "Croscarmellose Sodium",
        "value": 0.45,
        "unit": "%w",
        "spec": "0.45 wt%"
      }
    ],
    "pressure": {
      "min": 1.8,
      "max": 1.8,
      "unit": "bar"
    },
    "temperatureC": 25.0,
    "temperatureRange": {
      "min": 25.0,
      "max": 25.0,
      "unit": ""
    },
    "speed_mm_s": {
      "min": 6.0,
      "max": 6.0,
      "unit": ""
    },
    "needle": {
      "kind": "diameter_um",
      "diameter_um": 600.0,
      "geometry": "conical",
      "raw": "600 um Conical"
    },
    "cells": null,
    "notes": "A pasta de biotinta foi preparada em água."
  },
  {
    "id": "cect_0776",
    "doi": "10.1016/j.ijpharm.2020.119405",
    "components": [
      {
        "material": "Óxido de polietileno [82",
        "value": null,
        "unit": "",
        "spec": ""
      }
    ],
    "pressure": {
      "min": 3.0,
      "max": 68.0,
      "unit": ""
    },
    "temperatureC": 2.0,
    "temperatureRange": {
      "min": 1.0,
      "max": 2.0,
      "unit": ""
    },
    "speed_mm_s": {
      "min": 3.0,
      "max": 8.0,
      "unit": ""
    },
    "needle": {
      "kind": "diameter_um",
      "diameter_um": 400.0,
      "geometry": "cylindrical",
      "raw": "Cilíndrico de 400 µm"
    },
    "cells": null,
    "notes": "O artigo também discutiu outras formulações de tinta que foram impressas com sucesso."
  },
  {
    "id": "cect_0777",
    "doi": "10.1016/j.jfma.2020.10.022",
    "components": [
      {
        "material": "Hidroxiapatita",
        "value": 90.0,
        "unit": "%w",
        "spec": "90% em peso"
      },
      {
        "material": "PLGA",
        "value": 10.0,
        "unit": "%w",
        "spec": "10% em peso"
      }
    ],
    "pressure": {
      "min": 240.0,
      "max": 250.0,
      "unit": "kPa"
    },
    "temperatureC": 25.0,
    "temperatureRange": {
      "min": 25.0,
      "max": 25.0,
      "unit": ""
    },
    "speed_mm_s": {
      "min": 1.0,
      "max": 1.0,
      "unit": ""
    },
    "needle": null,
    "cells": null,
    "notes": "A biotinta era uma pasta chamada Hyperelastic Bone\" (Osso Hiperelástico) adquirida da Allevi Inc."
  },
  {
    "id": "cect_0778",
    "doi": "10.1016/j.medengphy.2019.04.009",
    "components": [
      {
        "material": "PCL",
        "value": 70.0,
        "unit": "%w",
        "spec": "70% em peso"
      },
      {
        "material": "Vidro bioativo",
        "value": 30.0,
        "unit": "%w",
        "spec": "30% em peso"
      }
    ],
    "pressure": {
      "min": 3.0,
      "max": 3.0,
      "unit": "bar"
    },
    "temperatureC": 105.0,
    "temperatureRange": {
      "min": 105.0,
      "max": 105.0,
      "unit": ""
    },
    "speed_mm_s": {
      "min": 2.0,
      "max": 2.0,
      "unit": ""
    },
    "needle": {
      "kind": "diameter_um",
      "diameter_um": 330.0,
      "geometry": "cylindrical",
      "raw": "330 µm Cilíndrico"
    },
    "cells": null,
    "notes": "PCL MW = 80 kDa. O vidro bioativo (BGMIX-Mg) foi misturado com PCL em solventes e granulado antes da impressão."
  },
  {
    "id": "cect_0779",
    "doi": "10.1021/acsnano.9b07325",
    "components": [
      {
        "material": "Mxene",
        "value": 100.0,
        "unit": "%w",
        "spec": "100% em peso"
      }
    ],
    "pressure": {
      "min": 4.0,
      "max": 4.0,
      "unit": "psi"
    },
    "temperatureC": 25.0,
    "temperatureRange": {
      "min": 25.0,
      "max": 25.0,
      "unit": ""
    },
    "speed_mm_s": {
      "min": 3.0,
      "max": 3.0,
      "unit": ""
    },
    "needle": {
      "kind": "diameter_um",
      "diameter_um": 600.0,
      "geometry": "cylindrical",
      "raw": "A biotinta utilizada foi Ti3C2Tx. O tamanho da agulha variou entre 230 e 600 µm para diferentes diâmetros de filamento."
    },
    "cells": null,
    "notes": "A biotinta utilizada foi Ti3C2Tx. O tamanho da agulha variou entre 230 e 600 µm para diferentes diâmetros de filamento."
  },
  {
    "id": "cect_0780",
    "doi": "10.1021/acsnano.9b07325",
    "components": [
      {
        "material": "Mxene",
        "value": 100.0,
        "unit": "%w",
        "spec": "100% em peso"
      }
    ],
    "pressure": {
      "min": 4.0,
      "max": 4.0,
      "unit": "psi"
    },
    "temperatureC": 25.0,
    "temperatureRange": {
      "min": 25.0,
      "max": 25.0,
      "unit": ""
    },
    "speed_mm_s": {
      "min": 3.0,
      "max": 3.0,
      "unit": ""
    },
    "needle": {
      "kind": "diameter_um",
      "diameter_um": 600.0,
      "geometry": "cylindrical",
      "raw": "A biotinta utilizada foi Ti3C2Tx. O tamanho da agulha variou entre 230 e 600 µm para diferentes diâmetros de filamento."
    },
    "cells": null,
    "notes": "A biotinta utilizada foi Ti3C2Tx. O tamanho da agulha variou entre 230 e 600 µm para diferentes diâmetros de filamento."
  },
  {
    "id": "cect_0781",
    "doi": "10.1021/acsami.7b07717",
    "components": [
      {
        "material": "Óxido de grafeno [17",
        "value": null,
        "unit": "",
        "spec": ""
      }
    ],
    "pressure": {
      "min": 25.0,
      "max": 25.0,
      "unit": "g"
    },
    "temperatureC": null,
    "temperatureRange": null,
    "speed_mm_s": {
      "min": 23.0,
      "max": 23.0,
      "unit": ""
    },
    "needle": {
      "kind": "diameter_um",
      "diameter_um": 510.0,
      "geometry": "cylindrical",
      "raw": "510 µm Cilíndrico"
    },
    "cells": null,
    "notes": ""
  },
  {
    "id": "cect_0782",
    "doi": "10.1002/adma.201705651",
    "components": [
      {
        "material": "Óxido de grafeno",
        "value": 100.0,
        "unit": "mg/mL",
        "spec": "100 mg/mL"
      }
    ],
    "pressure": null,
    "temperatureC": 25.0,
    "temperatureRange": {
      "min": 25.0,
      "max": 25.0,
      "unit": ""
    },
    "speed_mm_s": {
      "min": 1.203,
      "max": 1.203,
      "unit": ""
    },
    "needle": {
      "kind": "diameter_um",
      "diameter_um": 2.0,
      "geometry": "cylindrical",
      "raw": "2 µm Cilíndrico"
    },
    "cells": null,
    "notes": "O solvente utilizado foi água deionizada e as estruturas foram liofilizadas."
  },
  {
    "id": "cect_0783",
    "doi": "10.1016/j.msec.2020.111299",
    "components": [
      {
        "material": "Alginato",
        "value": 15.0,
        "unit": "%w",
        "spec": "15% em peso"
      },
      {
        "material": "Hidroxiapatita",
        "value": 12.0,
        "unit": "%w",
        "spec": "12% em peso"
      }
    ],
    "pressure": {
      "min": 10.0,
      "max": 10.0,
      "unit": "bar"
    },
    "temperatureC": 25.0,
    "temperatureRange": {
      "min": 25.0,
      "max": 25.0,
      "unit": ""
    },
    "speed_mm_s": {
      "min": 9.0,
      "max": 9.0,
      "unit": ""
    },
    "needle": {
      "kind": "unknown",
      "raw": "Cônico"
    },
    "cells": null,
    "notes": "Microagulhas foram impressas em 3D e reticuladas com CaCl2."
  },
  {
    "id": "cect_0784",
    "doi": "10.1016/j.msec.2020.111299",
    "components": [
      {
        "material": "Alginato",
        "value": 15.0,
        "unit": "%w",
        "spec": "15% em peso"
      },
      {
        "material": "Hidroxiapatita",
        "value": 8.0,
        "unit": "%w",
        "spec": "8% em peso"
      }
    ],
    "pressure": {
      "min": 10.0,
      "max": 10.0,
      "unit": "bar"
    },
    "temperatureC": 25.0,
    "temperatureRange": {
      "min": 25.0,
      "max": 25.0,
      "unit": ""
    },
    "speed_mm_s": {
      "min": 9.0,
      "max": 9.0,
      "unit": ""
    },
    "needle": {
      "kind": "unknown",
      "raw": "Cônico"
    },
    "cells": null,
    "notes": "Microagulhas foram impressas em 3D e reticuladas com CaCl2."
  },
  {
    "id": "cect_0785",
    "doi": "10.1016/j.msec.2020.111299",
    "components": [
      {
        "material": "Alginato",
        "value": 15.0,
        "unit": "%w",
        "spec": "15% em peso"
      },
      {
        "material": "Hidroxiapatita",
        "value": 4.0,
        "unit": "%w",
        "spec": "4% em peso"
      }
    ],
    "pressure": {
      "min": 10.0,
      "max": 10.0,
      "unit": "bar"
    },
    "temperatureC": 25.0,
    "temperatureRange": {
      "min": 25.0,
      "max": 25.0,
      "unit": ""
    },
    "speed_mm_s": {
      "min": 9.0,
      "max": 9.0,
      "unit": ""
    },
    "needle": {
      "kind": "unknown",
      "raw": "Cônico"
    },
    "cells": null,
    "notes": "Microagulhas foram impressas em 3D e reticuladas com CaCl2."
  },
  {
    "id": "cect_0786",
    "doi": "10.1016/j.msec.2020.111299",
    "components": [
      {
        "material": "Alginato",
        "value": 15.0,
        "unit": "%w",
        "spec": "15% em peso"
      }
    ],
    "pressure": {
      "min": 10.0,
      "max": 10.0,
      "unit": "bar"
    },
    "temperatureC": 25.0,
    "temperatureRange": {
      "min": 25.0,
      "max": 25.0,
      "unit": ""
    },
    "speed_mm_s": {
      "min": 9.0,
      "max": 9.0,
      "unit": ""
    },
    "needle": {
      "kind": "unknown",
      "raw": "Cônico"
    },
    "cells": null,
    "notes": "Microagulhas foram impressas em 3D e reticuladas com CaCl2."
  },
  {
    "id": "cect_0787",
    "doi": "10.1002/jbm.b.34628",
    "components": [
      {
        "material": "Alginato [3",
        "value": null,
        "unit": "",
        "spec": ""
      }
    ],
    "pressure": {
      "min": 4.0,
      "max": 25.0,
      "unit": "G"
    },
    "temperatureC": 18.0,
    "temperatureRange": {
      "min": 14.0,
      "max": 18.0,
      "unit": "kPa"
    },
    "speed_mm_s": {
      "min": 23.0,
      "max": 24.0,
      "unit": ""
    },
    "needle": {
      "kind": "gauge",
      "gauge": 22,
      "geometry": "conical",
      "raw": "Cônico de calibre 22"
    },
    "cells": null,
    "notes": "Ceratócitos da córnea humana (3)"
  },
  {
    "id": "cect_0788",
    "doi": "10.3390/farmacêutica12080692",
    "components": [
      {
        "material": "Óxido de polietileno",
        "value": 100.0,
        "unit": "%w",
        "spec": "100% em peso"
      }
    ],
    "pressure": {
      "min": 450.0,
      "max": 500.0,
      "unit": "kPa"
    },
    "temperatureC": 100.0,
    "temperatureRange": {
      "min": 100.0,
      "max": 100.0,
      "unit": ""
    },
    "speed_mm_s": {
      "min": 4.0,
      "max": 4.0,
      "unit": ""
    },
    "needle": {
      "kind": "diameter_um",
      "diameter_um": 400.0,
      "geometry": "cylindrical",
      "raw": "Cilíndrico de 400 µm"
    },
    "cells": null,
    "notes": "PEO Peso Molecular = 100 kDa"
  },
  {
    "id": "cect_0789",
    "doi": "10.3390/farmacêutica12080692",
    "components": [
      {
        "material": "Óxido de polietileno",
        "value": 90.0,
        "unit": "%w",
        "spec": "90% em peso"
      }
    ],
    "pressure": {
      "min": 450.0,
