Repository: quantisbia/bia4

# BIA OS — Biofabrication Operating System

> Plataforma de IA científica para formulação de biomateriais, geração de geometrias 3D
> e otimização de bioimpressão. Desenvolvida pela **Quantis Biotechnology**.

---

## 🎯 Visão Geral

- **Nome:** BIA OS — Biofabrication Operating System · Powered by Quantis Biotechnology (BIA = Biofabrication Intelligent Assistant)
- **Stack:** Next.js 14 + TypeScript + TailwindCSS + Prisma + Gemini 2.5 Flash + Claude Sonnet 4.5 (geração de modelo 3D via IA · R12.56)
- **Foco:** Acelerar pesquisa em medicina regenerativa com IA + ferramentas científicas integradas
- **Status:** ✅ Operacional em produção

---

File: scripts/material-database.debug.json (part 17 of 17)
[
      "max": 500.0,
      "unit": "kPa"
    },
    "temperatureC": 130.0,
    "temperatureRange": {
      "min": 125.0,
      "max": 130.0,
      "unit": ""
    },
    "speed_mm_s": {
      "min": 4.0,
      "max": 4.0,
      "unit": ""
    },
    "needle": {
      "kind": "diameter_um",
      "diameter_um": 400.0,
      "geometry": "cylindrical",
      "raw": "Cilíndrico de 400 µm"
    },
    "cells": null,
    "notes": "PEO Peso Molecular = 100 kDa"
  },
  {
    "id": "cect_0790",
    "doi": "10.3390/farmacêutica12080692",
    "components": [
      {
        "material": "Óxido de polietileno",
        "value": 80.0,
        "unit": "%w",
        "spec": "80% em peso"
      }
    ],
    "pressure": {
      "min": 450.0,
      "max": 500.0,
      "unit": "kPa"
    },
    "temperatureC": 140.0,
    "temperatureRange": {
      "min": 135.0,
      "max": 140.0,
      "unit": ""
    },
    "speed_mm_s": {
      "min": 4.0,
      "max": 4.0,
      "unit": ""
    },
    "needle": {
      "kind": "diameter_um",
      "diameter_um": 400.0,
      "geometry": "cylindrical",
      "raw": "Cilíndrico de 400 µm"
    },
    "cells": null,
    "notes": "PEO Peso Molecular = 100 kDa"
  },
  {
    "id": "cect_0791",
    "doi": "10.3390/farmacêutica12080692",
    "components": [
      {
        "material": "Óxido de polietileno",
        "value": 70.0,
        "unit": "%w",
        "spec": "70% em peso"
      }
    ],
    "pressure": {
      "min": 450.0,
      "max": 500.0,
      "unit": "kPa"
    },
    "temperatureC": 150.0,
    "temperatureRange": {
      "min": 145.0,
      "max": 150.0,
      "unit": ""
    },
    "speed_mm_s": {
      "min": 4.0,
      "max": 4.0,
      "unit": ""
    },
    "needle": {
      "kind": "diameter_um",
      "diameter_um": 400.0,
      "geometry": "cylindrical",
      "raw": "Cilíndrico de 400 µm"
    },
    "cells": null,
    "notes": "PEO Peso Molecular = 100 kDa"
  },
  {
    "id": "cect_0792",
    "doi": "10.3390/farmacêutica12080692",
    "components": [
      {
        "material": "Óxido de polietileno",
        "value": 75.0,
        "unit": "%w",
        "spec": "75% em peso"
      },
      {
        "material": "Olanzapina",
        "value": 5.0,
        "unit": "%w",
        "spec": "5% em peso"
      }
    ],
    "pressure": {
      "min": 450.0,
      "max": 500.0,
      "unit": "kPa"
    },
    "temperatureC": 160.0,
    "temperatureRange": {
      "min": 160.0,
      "max": 160.0,
      "unit": ""
    },
    "speed_mm_s": {
      "min": 4.0,
      "max": 4.0,
      "unit": ""
    },
    "needle": {
      "kind": "diameter_um",
      "diameter_um": 400.0,
      "geometry": "cylindrical",
      "raw": "Cilíndrico de 400 µm"
    },
    "cells": null,
    "notes": ""
  },
  {
    "id": "cect_0793",
    "doi": "10.3390/farmacêutica12080692",
    "components": [
      {
        "material": "Óxido de polietileno",
        "value": 70.0,
        "unit": "%w",
        "spec": "70% em peso"
      },
      {
        "material": "Olanzapina",
        "value": 5.0,
        "unit": "%w",
        "spec": "5% em peso"
      },
      {
        "material": "Pluronic F127",
        "value": 5.0,
        "unit": "%w",
        "spec": "5% em peso"
      }
    ],
    "pressure": {
      "min": 450.0,
      "max": 500.0,
      "unit": "kPa"
    },
    "temperatureC": 160.0,
    "temperatureRange": {
      "min": 160.0,
      "max": 160.0,
      "unit": ""
    },
    "speed_mm_s": {
      "min": 4.0,
      "max": 4.0,
      "unit": ""
    },
    "needle": {
      "kind": "diameter_um",
      "diameter_um": 400.0,
      "geometry": "cylindrical",
      "raw": "Cilíndrico de 400 µm"
    },
    "cells": null,
    "notes": ""
  },
  {
    "id": "cect_0794",
    "doi": "10.3390/farmacêutica12080692",
    "components": [
      {
        "material": "Óxido de polietileno",
        "value": 70.0,
        "unit": "%w",
        "spec": "70% em peso"
      },
      {
        "material": "Olanzapina",
        "value": 5.0,
        "unit": "%w",
        "spec": "5% em peso"
      },
      {
        "material": "Poloxâmer 188",
        "value": 5.0,
        "unit": "%w",
        "spec": "5% em peso"
      }
    ],
    "pressure": {
      "min": 450.0,
      "max": 500.0,
      "unit": "kPa"
    },
    "temperatureC": 160.0,
    "temperatureRange": {
      "min": 160.0,
      "max": 160.0,
      "unit": ""
    },
    "speed_mm_s": {
      "min": 4.0,
      "max": 4.0,
      "unit": ""
    },
    "needle": {
      "kind": "diameter_um",
      "diameter_um": 400.0,
      "geometry": "cylindrical",
      "raw": "Cilíndrico de 400 µm"
    },
    "cells": null,
    "notes": ""
  },
  {
    "id": "cect_0795",
    "doi": "10.1088/1758-5090/aa71c8",
    "components": [
      {
        "material": "PCL",
        "value": 100.0,
        "unit": "%w",
        "spec": "100% em peso"
      }
    ],
    "pressure": {
      "min": 700.0,
      "max": 700.0,
      "unit": "kPa"
    },
    "temperatureC": 80.0,
    "temperatureRange": {
      "min": 80.0,
      "max": 80.0,
      "unit": ""
    },
    "speed_mm_s": null,
    "needle": {
      "kind": "diameter_um",
      "diameter_um": 250.0,
      "geometry": "cylindrical",
      "raw": "Cilíndrico de 250 µm"
    },
    "cells": null,
    "notes": "PCL Peso molecular = 70 - 90 kDa"
  },
  {
    "id": "cect_0796",
    "doi": "10.1016/j.ijpharm.2019.04.018",
    "components": [
      {
        "material": "Álcool polivinílico",
        "value": 15.0,
        "unit": "%w",
        "spec": "15% em peso"
      }
    ],
    "pressure": {
      "min": 15.0,
      "max": 15.0,
      "unit": "psi"
    },
    "temperatureC": 25.0,
    "temperatureRange": {
      "min": 25.0,
      "max": 25.0,
      "unit": ""
    },
    "speed_mm_s": {
      "min": 8.0,
      "max": 8.0,
      "unit": ""
    },
    "needle": {
      "kind": "gauge",
      "gauge": 21,
      "geometry": "cylindrical",
      "raw": "Cilíndrico de calibre 21"
    },
    "cells": null,
    "notes": "PVA com massa molecular de 27.000. O PVA foi dissolvido em uma mistura de solventes de etanol:água na proporção de 1:1 (m/m)."
  },
  {
    "id": "cect_0797",
    "doi": "10.1016/j.ijpharm.2019.04.018",
    "components": [
      {
        "material": "Álcool polivinílico [17",
        "value": null,
        "unit": "",
        "spec": ""
      }
    ],
    "pressure": {
      "min": 5.0,
      "max": 5.0,
      "unit": ""
    },
    "temperatureC": 15.0,
    "temperatureRange": {
      "min": 15.0,
      "max": 15.0,
      "unit": "psi"
    },
    "speed_mm_s": {
      "min": 25.8,
      "max": 25.8,
      "unit": ""
    },
    "needle": {
      "kind": "gauge",
      "gauge": 21,
      "geometry": "cylindrical",
      "raw": "Cilíndrico de calibre 21"
    },
    "cells": null,
    "notes": "PVA com massa molecular de 27.000. O PVA foi dissolvido em uma mistura de solventes de etanol:água na proporção de 1:1 (m/m)."
  },
  {
    "id": "cect_0798",
    "doi": "10.1016/j.ijpharm.2019.04.018",
    "components": [
      {
        "material": "Álcool polivinílico",
        "value": 18.0,
        "unit": "%w",
        "spec": "18% em peso"
      }
    ],
    "pressure": {
      "min": 15.0,
      "max": 15.0,
      "unit": "psi"
    },
    "temperatureC": 25.0,
    "temperatureRange": {
      "min": 25.0,
      "max": 25.0,
      "unit": ""
    },
    "speed_mm_s": {
      "min": 8.0,
      "max": 8.0,
      "unit": ""
    },
    "needle": {
      "kind": "gauge",
      "gauge": 21,
      "geometry": "cylindrical",
      "raw": "Cilíndrico de calibre 21"
    },
    "cells": null,
    "notes": "PVA com massa molecular de 27.000. O PVA foi dissolvido em uma mistura de solventes de etanol:água na proporção de 1:1 (m/m)."
  },
  {
    "id": "cect_0799",
    "doi": "10.1016/j.ijpharm.2019.04.018",
    "components": [
      {
        "material": "Álcool polivinílico",
        "value": 19.0,
        "unit": "%w",
        "spec": "19% em peso"
      }
    ],
    "pressure": {
      "min": 15.0,
      "max": 15.0,
      "unit": "psi"
    },
    "temperatureC": 25.0,
    "temperatureRange": {
      "min": 25.0,
      "max": 25.0,
      "unit": ""
    },
    "speed_mm_s": {
      "min": 8.0,
      "max": 8.0,
      "unit": ""
    },
    "needle": {
      "kind": "gauge",
      "gauge": 21,
      "geometry": "cylindrical",
      "raw": "Cilíndrico de calibre 21"
    },
    "cells": null,
    "notes": "PVA com massa molecular de 27.000. O PVA foi dissolvido em uma mistura de solventes de etanol:água na proporção de 1:1 (m/m)."
  },
  {
    "id": "cect_0800",
    "doi": "10.1016/j.ijpharm.2019.04.018",
    "components": [
      {
        "material": "Hidroxipropilcelulose",
        "value": 12.0,
        "unit": "%w",
        "spec": "12% em peso"
      }
    ],
    "pressure": {
      "min": 10.0,
      "max": 10.0,
      "unit": "psi"
    },
    "temperatureC": 25.0,
    "temperatureRange": {
      "min": 25.0,
      "max": 25.0,
      "unit": ""
    },
    "speed_mm_s": {
      "min": 8.0,
      "max": 8.0,
      "unit": ""
    },
    "needle": {
      "kind": "gauge",
      "gauge": 21,
      "geometry": "cylindrical",
      "raw": "Cilíndrico de calibre 21"
    },
    "cells": null,
    "notes": "O HPC foi dissolvido em uma mistura de solventes de etanol:água na proporção de 1:1 (m/m). A biotinta de HPC com 18 e 20% em peso era imprimível, mas muito viscosa."
  },
  {
    "id": "cect_0801",
    "doi": "10.1016/j.ijpharm.2019.04.018",
    "components": [
      {
        "material": "Hidroxipropilcelulose",
        "value": 14.0,
        "unit": "%w",
        "spec": "14% em peso"
      }
    ],
    "pressure": {
      "min": 10.0,
      "max": 10.0,
      "unit": "psi"
    },
    "temperatureC": 25.0,
    "temperatureRange": {
      "min": 25.0,
      "max": 25.0,
      "unit": ""
    },
    "speed_mm_s": {
      "min": 8.0,
      "max": 8.0,
      "unit": ""
    },
    "needle": {
      "kind": "gauge",
      "gauge": 21,
      "geometry": "cylindrical",
      "raw": "Cilíndrico de calibre 21"
    },
    "cells": null,
    "notes": "O HPC foi dissolvido em uma mistura de solventes de etanol:água na proporção de 1:1 (m/m). A biotinta de HPC com 18 e 20% em peso era imprimível, mas muito viscosa."
  },
  {
    "id": "cect_0802",
    "doi": "10.1016/j.ijpharm.2019.04.018",
    "components": [
      {
        "material": "Hidroxipropilcelulose",
        "value": 16.0,
        "unit": "%w",
        "spec": "16% em peso"
      }
    ],
    "pressure": {
      "min": 3.0,
      "max": 3.0,
      "unit": ""
    },
    "temperatureC": 10.4,
    "temperatureRange": {
      "min": 10.4,
      "max": 10.4,
      "unit": "psi"
    },
    "speed_mm_s": {
      "min": 25.8,
      "max": 25.8,
      "unit": ""
    },
    "needle": {
      "kind": "gauge",
      "gauge": 21,
      "geometry": "cylindrical",
      "raw": "Cilíndrico de calibre 21"
    },
    "cells": null,
    "notes": "O HPC foi dissolvido em uma mistura de solventes de etanol:água na proporção de 1:1 (m/m). A biotinta de HPC com 18 e 20% em peso era imprimível, mas muito viscosa."
  }
]
